Repository: andres22044/Proyecto_Gestion_Conocimiento_Aprendizaje_Flexible_Python

READ ME File For 'A Bio-based Thermoplastic Polyurethane with Triple Self-healing Actions for Wearable Technology and Smart Textiles'

Dataset DOI: 10.1039/d4ma00289j

Date that the readme file was created: 2024-07-01

-------------------

GENERAL INFORMATION
-------------------

ReadMe Author: Thomas Griggs, Queen's University Belfast [0000-0002-4833-3723]

Date of data collection: 2020-06-01 to 2023-06-01

Information about geographic location of data collection (if relevant); Belfast, Antrim, United Kingdom

Related projects:
Highly stretchable conductors based on biobased elastomers and conductive nanoparticles


-------------------

File: datasets/MA d4ma00289j dataset_Figure 7.csv (part 2 of 2)
Machine Name,Lloyd LRX ,P40-HDO Undamaged,1,,,2,,,3,,,P40-HDO 3 hr Healing,1,,,2,,,3,
,50 N load cell at RT with a crosshead speed of 100 mm min−1 according to ISO-37,,Strain / %,Stress / MPa,,Strain / %,Stress / MPa,,Strain / %,Stress / MPa,,,Strain / %,Stress / MPa,,Strain / %,Stress / MPa,,Strain / %,Stress / MPa
,,,-0.47,0,,-0.54,0,,-0.45,-0.01,,,0,-0.02,,-0.55,0,,-0.27,-0.01
,Representative curve shown in the figure is the first set of data for each sampleRepresentative curve shown in the figure is the first set of data for each sample,,-0.47,0,,-0.54,0,,-1.12,-0.01,,,-0.81,-0.02,,-0.55,0,,-0.66,-0.01
,,,594.31,0.93,,907.23,1.73,,562.7,1.08,,,293.68,0.7,,382.64,0.84,,331.78,0.67
,,,595.5,0.93,,909.04,1.73,,563.85,1.08,,,294.28,0.7,,383.42,0.84,,332.46,0.67
,,,596.7,0.93,,910.85,1.74,,565,1.08,,,294.88,0.7,,384.2,0.84,,333.14,0.67
,,,597.89,0.93,,912.66,1.74,,566.15,1.08,,,295.49,0.7,,384.98,0.84,,333.81,0.67
,,,599.09,0.93,,914.46,1.74,,567.3,1.08,,,296.09,0.7,,385.76,0.84,,334.49,0.67
,,,600.28,0.94,,916.27,1.74,,568.45,1.08,,,296.69,0.7,,386.54,0.84,,335.17,0.67
,,,601.48,0.94,,918.08,1.74,,569.6,1.08,,,297.3,0.7,,387.32,0.84,,335.85,0.67
,,,602.67,0.94,,919.89,1.74,,570.75,1.08,,,297.9,0.7,,388.1,0.84,,336.53,0.67
,,,603.87,0.94,,921.7,1.75,,571.9,1.08,,,298.5,0.7,,388.88,0.85,,337.2,0.67
,,,605.06,0.94,,923.51,1.75,,573.05,1.09,,,299.11,0.7,,389.65,0.85,,337.88,0.67
,,,606.25,0.94,,925.32,1.75,,574.2,1.09,,,299.71,0.71,,390.43,0.85,,338.56,0.67
,,,607.45,0.94,,927.13,1.75,,575.35,1.09,,,300.31,0.71,,391.21,0.85,,339.24,0.68
,,,608.64,0.94,,928.93,1.75,,576.5,1.09,,,300.92,0.71,,391.99,0.85,,339.92,0.68
,,,609.83,0.95,,930.74,1.75,,577.65,1.09,,,301.52,0.71,,392.77,0.85,,340.6,0.68
,,,611.02,0.95,,932.55,1.76,,578.8,1.09,,,302.12,0.71,,393.55,0.85,,341.27,0.68
,,,612.22,0.95,,934.36,1.76,,579.95,1.09,,,302.73,0.71,,394.33,0.85,,341.95,0.68
,,,613.41,0.95,,936.17,1.76,,581.1,1.09,,,303.33,0.71,,395.11,0.85,,342.63,0.68
,,,614.6,0.95,,937.98,1.76,,582.25,1.09,,,303.94,0.71,,395.88,0.85,,343.31,0.68
,,,615.8,0.95,,939.79,1.76,,583.4,1.09,,,304.54,0.71,,396.66,0.85,,343.99,0.68
,,,616.99,0.95,,941.59,1.76,,584.55,1.09,,,305.14,0.71,,397.44,0.85,,344.66,0.68
,,,618.18,0.95,,943.4,1.77,,585.7,1.1,,,305.75,0.71,,398.22,0.85,,345.34,0.68
,,,619.38,0.96,,945.21,1.77,,586.85,1.1,,,306.35,0.71,,399,0.86,,346.02,0.68
,,,620.57,0.96,,947.02,1.77,,588,1.1,,,306.95,0.71,,399.78,0.86,,346.7,0.68
,,,621.76,0.96,,948.83,1.77,,589.15,1.1,,,307.56,0.71,,400.56,0.86,,347.38,0.68
,,,622.95,0.96,,950.64,1.77,,590.3,1.1,,,308.16,0.71,,401.34,0.86,,348.05,0.68
,,,624.15,0.96,,952.45,1.77,,591.45,1.1,,,308.76,0.71,,402.12,0.86,,348.73,0.68
,,,625.34,0.96,,954.25,1.78,,592.6,1.1,,,309.37,0.71,,402.89,0.86,,349.41,0.68
,,,626.53,0.96,,956.06,1.78,,593.75,1.1,,,309.97,0.71,,403.67,0.86,,350.09,0.68
,,,627.73,0.96,,957.87,1.78,,594.9,1.1,,,310.57,0.71,,404.45,0.86,,350.77,0.68
,,,628.92,0.97,,959.68,1.78,,596.05,1.1,,,311.18,0.71,,405.23,0.86,,351.45,0.69
,,,630.11,0.97,,961.49,1.78,,597.2,1.1,,,311.78,0.72,,406.01,0.86,,352.12,0.69
,,,631.3,0.97,,963.3,1.78,,598.35,1.1,,,312.38,0.72,,406.79,0.86,,352.8,0.69
,,,632.5,0.97,,965.1,1.79,,599.5,1.11,,,312.99,0.72,,407.57,0.86,,353.48,0.69
,,,633.69,0.97,,966.91,1.79,,600.65,1.11,,,313.59,0.72,,408.35,0.86,,354.16,0.69
,,,634.88,0.97,,968.72,1.79,,601.8,1.11,,,314.19,0.72,,409.12,0.87,,354.84,0.69
,,,636.08,0.97,,970.53,1.79,,602.95,1.11,,,314.8,0.72,,409.9,0.87,,355.51,0.69
,,,637.27,0.98,,972.34,1.79,,604.1,1.11,,,315.4,0.72,,410.68,0.87,,356.19,0.69
,,,638.46,0.98,,974.15,1.79,,605.25,1.11,,,316,0.72,,411.46,0.87,,356.87,0.69
,,,639.66,0.98,,975.96,1.8,,606.4,1.11,,,316.61,0.72,,412.24,0.87,,357.55,0.69
,,,640.85,0.98,,977.76,1.8,,607.55,1.11,,,317.21,0.72,,413.02,0.87,,358.23,0.69
,,,642.04,0.98,,979.57,1.8,,608.7,1.11,,,317.82,0.72,,413.8,0.87,,358.9,0.69
,,,643.23,0.98,,981.38,1.8,,609.85,1.11,,,318.42,0.72,,414.58,0.87,,359.58,0.69
,,,644.43,0.98,,983.19,1.8,,611,1.11,,,319.02,0.72,,415.35,0.87,,360.26,0.69
,,,645.62,0.98,,985,1.8,,612.15,1.12,,,319.63,0.72,,416.13,0.87,,360.94,0.69
,,,646.81,0.99,,986.81,1.81,,613.3,1.12,,,320.23,0.72,,416.91,0.87,,361.62,0.69
,,,648.01,0.99,,988.61,1.81,,614.45,1.12,,,320.83,0.72,,417.69,0.87,,362.29,0.69
,,,649.2,0.99,,990.42,1.81,,615.6,1.12,,,321.44,0.72,,418.47,0.87,,362.97,0.69
,,,650.39,0.99,,992.23,1.81,,616.75,1.12,,,322.04,0.72,,419.25,0.87,,363.65,0.69
,,,651.59,0.99,,994.04,1.81,,617.9,1.12,,,322.64,0.72,,420.03,0.88,,364.33,0.7
,,,652.78,0.99,,995.85,1.81,,619.05,1.12,,,323.25,0.72,,420.81,0.88,,365.01,0.7
,,,653.98,0.99,,997.66,1.81,,620.2,1.12,,,323.85,0.72,,421.59,0.88,,365.69,0.7
,,,655.18,0.99,,999.47,1.81,,621.35,1.12,,,324.45,0.73,,422.36,0.88,,366.36,0.7
,,,656.37,1,,1001.27,1.81,,622.5,1.12,,,325.06,0.73,,423.14,0.88,,367.04,0.7
,,,657.57,1,,1003.08,1.81,,623.65,1.12,,,325.66,0.73,,423.92,0.88,,367.72,0.7
,,,658.77,1,,1004.89,1.82,,624.8,1.12,,,326.26,0.73,,424.7,0.88,,368.4,0.7
,,,659.97,1,,1006.7,1.82,,625.95,1.13,,,326.87,0.73,,425.48,0.88,,369.08,0.7
,,,661.17,1,,1008.51,1.82,,627.1,1.13,,,327.47,0.73,,426.26,0.88,,369.75,0.7
,,,662.37,1,,1010.32,1.82,,628.25,1.13,,,328.07,0.73,,427.04,0.88,,370.43,0.7
,,,663.57,1,,1012.12,1.82,,629.4,1.13,,,328.68,0.73,,427.82,0.88,,371.11,0.7
,,,664.77,1,,1013.93,1.82,,630.55,1.13,,,329.28,0.73,,428.59,0.88,,371.79,0.7
,,,665.97,1.01,,1015.74,1.82,,631.7,1.13,,,329.89,0.73,,429.37,0.88,,372.47,0.7
,,,667.17,1.01,,1017.55,1.83,,632.85,1.13,,,330.49,0.73,,430.15,0.89,,373.14,0.7
,,,668.36,1.01,,1019.36,1.83,,634,1.13,,,331.09,0.73,,430.93,0.89,,373.82,0.7
,,,669.56,1.01,,1021.17,1.83,,635.15,1.13,,,331.7,0.73,,431.71,0.89,,374.5,0.7
,,,670.75,1.01,,1022.98,1.83,,636.3,1.14,,,332.3,0.73,,432.49,0.89,,375.18,0.71
,,,671.95,1.01,,1024.78,1.83,,637.45,1.14,,,332.9,0.73,,433.27,0.89,,375.86,0.71
,,,673.14,1.01,,1026.59,1.83,,638.6,1.14,,,333.51,0.73,,434.05,0.89,,376.54,0.71
,,,674.33,1.02,,1028.4,1.83,,639.75,1.14,,,334.11,0.73,,434.83,0.89,,377.21,0.71
,,,675.53,1.02,,1030.21,1.84,,640.9,1.14,,,334.71,0.73,,435.6,0.89,,377.89,0.71
,,,676.72,1.02,,1032.02,1.84,,642.05,1.14,,,335.32,0.73,,436.38,0.89,,378.57,0.71
,,,677.92,1.02,,1033.83,1.84,,643.2,1.14,,,335.92,0.73,,437.16,0.9,,379.25,0.71
,,,679.11,1.02,,1035.64,1.84,,644.35,1.14,,,336.52,0.73,,437.94,0.9,,379.93,0.71
,,,680.31,1.02,,1037.44,1.84,,645.5,1.14,,,337.13,0.73,,438.72,0.9,,380.6,0.71
,,,681.5,1.02,,1039.25,1.84,,646.65,1.14,,,337.73,0.74,,439.5,0.9,,381.28,0.71
,,,682.7,1.02,,1041.06,1.84,,647.8,1.14,,,338.33,0.74,,440.28,0.9,,381.96,0.71
,,,683.89,1.03,,1042.87,1.84,,648.95,1.15,,,338.94,0.74,,441.06,0.9,,382.64,0.71
,,,685.09,1.03,,1044.68,1.84,,650.1,1.15,,,339.54,0.74,,441.83,0.9,,383.32,0.71
,,,686.28,1.03,,1046.49,1.84,,651.25,1.15,,,340.14,0.74,,442.61,0.9,,383.99,0.71
,,,687.48,1.03,,1048.3,1.85,,652.4,1.15,,,340.75,0.74,,443.39,0.9,,384.67,0.71
,,,688.67,1.03,,1050.1,1.85,,653.55,1.15,,,341.35,0.74,,444.17,0.9,,385.35,0.71
,,,689.87,1.03,,1051.91,1.85,,654.7,1.15,,,341.95,0.74,,444.95,0.9,,386.03,0.71
,,,691.06,1.03,,1053.72,1.85,,655.85,1.15,,,342.56,0.74,,445.73,0.91,,386.71,0.71
,,,692.25,1.03,,1055.53,1.85,,657,1.15,,,343.16,0.74,,446.51,0.91,,387.38,0.72
,,,693.45,1.04,,1057.34,1.85,,658.15,1.15,,,343.77,0.74,,447.29,0.91,,388.06,0.72
,,,694.64,1.04,,1059.15,1.85,,659.3,1.15,,,344.37,0.74,,448.07,0.91,,388.74,0.72
,,,695.84,1.04,,1060.96,1.85,,660.46,1.15,,,344.97,0.74,,448.84,0.91,,389.42,0.72
,,,697.03,1.04,,1062.76,1.85,,661.61,1.16,,,345.58,0.74,,449.62,0.91,,390.1,0.72
,,,698.23,1.04,,1064.57,1.85,,662.76,1.16,,,346.18,0.74,,450.4,0.91,,390.78,0.72
,,,699.42,1.04,,1066.38,1.85,,663.91,1.16,,,346.78,0.74,,451.18,0.91,,391.45,0.72
,,,700.62,1.04,,1068.19,1.85,,665.06,1.16,,,347.39,0.74,,451.96,0.91,,392.13,0.72
,,,701.81,1.04,,1070,1.85,,666.21,1.16,,,347.99,0.74,,452.74,0.91,,392.81,0.72
,,,703.01,1.05,,1071.81,1.86,,667.36,1.16,,,348.59,0.74,,453.52,0.91,,393.49,0.72
,,,704.2,1.05,,1073.62,1.86,,668.51,1.16,,,349.2,0.74,,454.3,0.91,,394.17,0.72
,,,705.4,1.05,,1075.42,1.86,,669.66,1.16,,,349.8,0.74,,455.07,0.92,,394.84,0.72
,,,706.59,1.05,,1077.23,1.86,,670.81,1.16,,,350.4,0.75,,455.85,0.92,,395.52,0.72
,,,707.78,1.05,,1079.04,1.85,,671.96,1.16,,,351.01,0.75,,456.63,0.92,,396.2,0.72
,,,708.98,1.05,,1080.85,1.85,,673.11,1.17,,,351.61,0.75,,457.41,0.92,,396.88,0.72
,,,710.17,1.05,,1082.66,1.85,,674.26,1.17,,,352.21,0.75,,458.19,0.92,,397.56,0.72
,,,711.37,1.05,,1084.47,1.85,,675.41,1.17,,,352.82,0.75,,458.97,0.92,,398.24,0.72
,,,712.56,1.06,,1086.28,1.85,,676.56,1.17,,,353.42,0.75,,459.75,0.92,,398.91,0.73
,,,713.76,1.06,,1088.09,1.85,,677.71,1.17,,,354.03,0.75,,460.53,0.92,,399.59,0.73
,,,714.95,1.06,,1089.89,1.85,,678.86,1.17,,,354.63,0.75,,461.3,0.92,,400.27,0.73
,,,716.15,1.06,,1091.7,1.85,,680.01,1.17,,,355.23,0.75,,462.08,0.92,,400.95,0.73
,,,717.34,1.06,,1093.51,1.85,,681.16,1.17,,,355.84,0.75,,462.86,0.92,,401.63,0.73
,,,718.54,1.06,,1095.32,1.85,,682.31,1.17,,,356.44,0.75,,463.64,0.93,,402.31,0.73
,,,719.73,1.06,,1097.13,1.85,,683.46,1.17,,,357.05,0.75,,464.42,0.93,,402.98,0.73
,,,720.93,1.07,,1098.94,1.85,,684.61,1.17,,,357.65,0.75,,465.2,0.93,,403.66,0.73
,,,722.12,1.07,,1100.75,1.85,,685.76,1.18,,,358.25,0.75,,465.98,0.93,,404.34,0.73
,,,723.32,1.07,,1102.55,1.85,,686.91,1.18,,,358.86,0.75,,466.76,0.93,,405.02,0.73
,,,724.51,1.07,,1104.36,1.85,,688.06,1.18,,,359.46,0.75,,467.54,0.93,,405.7,0.73
,,,725.7,1.07,,1106.17,1.86,,689.21,1.18,,,360.07,0.75,,468.31,0.93,,406.38,0.73
,,,726.9,1.07,,1107.98,1.86,,690.36,1.18,,,360.67,0.75,,469.09,0.93,,407.05,0.73
,,,728.09,1.07,,1109.79,1.86,,691.51,1.18,,,361.27,0.75,,469.87,0.93,,407.73,0.73
,,,729.29,1.07,,1111.6,1.86,,692.66,1.18,,,361.88,0.75,,470.65,0.93,,408.41,0.73
,,,730.48,1.08,,1113.41,1.86,,693.81,1.18,,,362.48,0.75,,471.43,0.93,,409.09,0.73
,,,731.68,1.08,,1115.21,1.86,,694.97,1.18,,,363.09,0.76,,472.21,0.93,,409.77,0.73
,,,732.87,1.08,,1117.02,1.86,,696.12,1.18,,,363.69,0.76,,472.99,0.94,,410.45,0.74
,,,734.07,1.08,,1118.83,1.86,,697.27,1.18,,,364.29,0.76,,473.77,0.94,,411.12,0.74
,,,735.26,1.08,,1120.64,1.86,,698.42,1.19,,,364.9,0.76,,474.54,0.94,,411.8,0.74
,,,736.46,1.08,,1122.45,1.86,,699.57,1.19,,,365.5,0.76,,475.32,0.94,,412.48,0.74
,,,737.65,1.08,,1124.26,1.86,,700.72,1.19,,,366.11,0.76,,476.1,0.94,,413.16,0.74
,,,738.85,1.08,,1126.07,1.86,,701.87,1.19,,,366.71,0.76,,476.88,0.94,,413.84,0.74
,,,740.04,1.09,,1127.87,1.86,,703.02,1.19,,,367.31,0.76,,477.66,0.94,,414.52,0.74
,,,741.24,1.09,,1129.68,1.86,,704.17,1.19,,,367.92,0.76,,478.44,0.94,,415.19,0.74
,,,742.43,1.09,,1131.49,1.86,,705.32,1.19,,,368.52,0.76,,479.22,0.94,,415.87,0.74
,,,743.62,1.09,,1133.3,1.86,,706.47,1.19,,,369.13,0.76,,480,0.94,,416.55,0.74
,,,744.82,1.09,,1135.11,1.86,,707.62,1.19,,,369.73,0.76,,480.78,0.94,,417.23,0.74
,,,746.01,1.09,,1136.92,1.86,,708.77,1.19,,,370.33,0.76,,481.55,0.95,,417.91,0.74
,,,747.21,1.09,,1138.73,1.86,,709.92,1.19,,,370.94,0.76,,482.33,0.95,,418.59,0.74
,,,748.4,1.1,,1140.53,1.86,,711.07,1.2,,,371.54,0.76,,483.11,0.95,,419.26,0.74
,,,749.6,1.1,,1142.34,1.86,,712.22,1.2,,,372.15,0.76,,483.89,0.95,,419.94,0.74
,,,750.79,1.1,,1144.15,1.86,,713.37,1.2,,,372.75,0.76,,484.67,0.95,,420.62,0.74
,,,751.99,1.1,,1145.96,1.86,,714.52,1.2,,,373.35,0.76,,485.45,0.95,,421.3,0.74
,,,753.18,1.1,,1147.77,1.86,,715.67,1.2,,,373.96,0.76,,486.23,0.95,,421.98,0.74
,,,754.38,1.1,,1149.58,1.86,,716.82,1.2,,,374.56,0.76,,487.01,0.95,,422.66,0.75
,,,755.57,1.1,,1151.39,1.86,,717.98,1.2,,,375.17,0.76,,487.78,0.95,,423.33,0.75
,,,756.77,1.1,,1153.19,1.86,,719.13,1.2,,,375.77,0.76,,488.56,0.95,,424.01,0.75
,,,757.96,1.11,,1155,1.86,,720.28,1.2,,,376.37,0.76,,489.34,0.95,,424.69,0.75
,,,759.16,1.11,,1156.81,1.86,,721.43,1.2,,,376.98,0.76,,490.12,0.95,,425.37,0.75
,,,760.35,1.11,,1158.62,1.86,,722.58,1.2,,,377.58,0.77,,490.9,0.96,,426.05,0.75
,,,761.54,1.11,,1160.43,1.87,,723.73,1.21,,,378.19,0.77,,491.68,0.96,,426.73,0.75
,,,762.74,1.11,,1162.24,1.87,,724.88,1.21,,,378.79,0.77,,492.46,0.96,,427.4,0.75
,,,763.93,1.11,,1164.05,1.87,,726.03,1.21,,,379.39,0.77,,493.24,0.96,,428.08,0.75
,,,765.13,1.11,,1165.86,1.87,,727.18,1.21,,,380,0.77,,494.02,0.96,,428.76,0.75
,,,766.32,1.12,,1167.66,1.87,,728.33,1.21,,,380.6,0.77,,494.79,0.96,,429.44,0.75
,,,767.52,1.12,,1169.47,1.87,,729.48,1.21,,,381.21,0.77,,495.57,0.96,,430.12,0.75
,,,768.71,1.12,,1171.28,1.87,,730.63,1.21,,,381.81,0.77,,496.35,0.96,,430.8,0.75
,,,769.91,1.12,,1173.09,1.87,,731.78,1.21,,,382.41,0.77,,497.13,0.96,,431.47,0.75
,,,771.1,1.12,,,,,732.93,1.21,,,383.02,0.77,,497.91,0.96,,432.15,0.75
,,,772.3,1.12,,,,,734.08,1.21,,,383.62,0.77,,498.69,0.96,,432.83,0.75
,,,773.49,1.13,,,,,735.23,1.21,,,384.23,0.77,,499.47,0.97,,433.51,0.75
,,,774.69,1.13,,,,,736.39,1.22,,,384.83,0.77,,500.25,0.97,,434.19,0.75
,,,775.88,1.13,,,,,737.54,1.22,,,385.43,0.77,,501.03,0.97,,434.87,0.76
,,,777.08,1.13,,,,,738.69,1.22,,,386.04,0.77,,501.81,0.97,,435.55,0.76
,,,778.27,1.13,,,,,739.84,1.22,,,386.64,0.77,,502.59,0.97,,436.23,0.76
,,,779.47,1.13,,,,,741,1.22,,,387.25,0.77,,503.37,0.97,,436.91,0.76
,,,780.66,1.13,,,,,742.15,1.22,,,387.85,0.77,,504.15,0.97,,437.59,0.76
,,,781.86,1.14,,,,,743.3,1.22,,,388.45,0.77,,504.94,0.97,,438.27,0.76
,,,783.05,1.14,,,,,744.45,1.22,,,389.06,0.77,,505.72,0.97,,438.95,0.76
,,,784.25,1.14,,,,,745.6,1.22,,,389.66,0.77,,506.5,0.97,,439.63,0.76
,,,785.44,1.14,,,,,746.76,1.22,,,390.27,0.77,,507.28,0.97,,440.3,0.76
,,,786.64,1.14,,,,,747.91,1.22,,,390.87,0.77,,508.06,0.97,,440.98,0.76
,,,787.83,1.14,,,,,749.06,1.23,,,391.47,0.78,,508.84,0.98,,441.66,0.76
,,,789.03,1.14,,,,,750.21,1.23,,,392.08,0.78,,509.62,0.98,,442.34,0.76
,,,790.22,1.14,,,,,751.36,1.23,,,392.68,0.78,,510.4,0.98,,443.02,0.76
,,,791.42,1.15,,,,,752.51,1.23,,,393.29,0.78,,511.18,0.98,,443.7,0.76
,,,792.61,1.15,,,,,753.66,1.23,,,393.89,0.78,,511.96,0.98,,444.38,0.76
,,,793.81,1.15,,,,,754.82,1.23,,,394.49,0.78,,512.74,0.98,,445.06,0.76
,,,795,1.15,,,,,755.97,1.23,,,395.1,0.78,,513.51,0.98,,445.73,0.76
,,,796.19,1.15,,,,,757.11,1.23,,,395.69,0.78,,514.29,0.98,,446.41,0.77
,,,797.39,1.15,,,,,758.25,1.23,,,396.29,0.78,,515.07,0.98,,447.08,0.77
,,,798.58,1.15,,,,,759.39,1.23,,,396.88,0.78,,515.85,0.98,,447.76,0.77
,,,799.78,1.16,,,,,760.54,1.23,,,397.47,0.78,,516.63,0.98,,448.43,0.77
,,,800.97,1.16,,,,,761.68,1.24,,,398.07,0.78,,517.41,0.99,,449.1,0.77
,,,802.17,1.16,,,,,762.82,1.24,,,398.66,0.78,,518.19,0.99,,449.78,0.77
,,,803.36,1.16,,,,,763.96,1.24,,,399.26,0.78,,518.97,0.99,,450.45,0.77
,,,804.56,1.16,,,,,765.12,1.24,,,399.86,0.78,,519.75,0.99,,451.13,0.77
,,,805.75,1.16,,,,,766.27,1.24,,,400.47,0.78,,520.53,0.99,,451.81,0.77
,,,806.95,1.16,,,,,767.42,1.24,,,401.07,0.78,,521.31,0.99,,452.49,0.77
,,,808.14,1.17,,,,,768.57,1.24,,,401.67,0.78,,522.08,0.99,,453.16,0.77
,,,809.34,1.17,,,,,769.72,1.24,,,402.28,0.78,,522.86,0.99,,453.84,0.77
,,,810.53,1.17,,,,,770.87,1.24,,,402.88,0.78,,523.64,0.99,,454.52,0.77
,,,811.73,1.17,,,,,772.02,1.24,,,403.48,0.78,,524.42,0.99,,455.2,0.77
,,,812.92,1.17,,,,,773.17,1.24,,,404.09,0.78,,525.2,0.99,,455.88,0.77
,,,814.12,1.17,,,,,774.32,1.25,,,404.69,0.78,,525.98,1,,456.56,0.77
,,,815.31,1.17,,,,,775.47,1.25,,,405.29,0.78,,526.76,1,,457.23,0.77
,,,816.51,1.17,,,,,776.62,1.25,,,405.9,0.79,,527.54,1,,457.91,0.77
,,,817.7,1.18,,,,,777.77,1.25,,,406.5,0.79,,528.32,1,,458.59,0.78
,,,818.9,1.18,,,,,778.92,1.25,,,407.11,0.79,,529.1,1,,459.27,0.78
,,,820.09,1.18,,,,,780.07,1.25,,,407.71,0.79,,529.88,1,,459.95,0.78
,,,821.29,1.18,,,,,781.22,1.25,,,408.31,0.79,,530.65,1,,460.63,0.78
,,,822.48,1.18,,,,,782.37,1.25,,,408.92,0.79,,531.43,1,,461.3,0.78
,,,823.68,1.18,,,,,783.52,1.25,,,409.52,0.79,,532.21,1,,461.98,0.78
,,,824.87,1.18,,,,,784.67,1.25,,,410.12,0.79,,532.99,1,,462.66,0.78
,,,826.07,1.19,,,,,785.82,1.26,,,410.73,0.79,,533.77,1,,463.34,0.78
,,,827.26,1.19,,,,,786.97,1.26,,,411.33,0.79,,534.55,1.01,,464.02,0.78
,,,828.46,1.19,,,,,788.12,1.26,,,411.93,0.79,,535.33,1.01,,464.7,0.78
,,,829.65,1.19,,,,,789.27,1.26,,,412.54,0.79,,536.11,1.01,,465.37,0.78
,,,830.85,1.19,,,,,790.42,1.26,,,413.14,0.79,,536.89,1.01,,466.05,0.78
,,,832.04,1.19,,,,,791.57,1.26,,,413.74,0.79,,537.67,1.01,,466.73,0.78
,,,833.24,1.19,,,,,792.72,1.26,,,414.35,0.79,,538.45,1.01,,467.41,0.78
,,,834.43,1.2,,,,,793.87,1.26,,,414.95,0.79,,539.22,1.01,,468.09,0.78
,,,835.63,1.2,,,,,795.03,1.26,,,415.56,0.79,,540,1.01,,468.76,0.78
,,,836.82,1.2,,,,,796.18,1.26,,,416.16,0.79,,540.78,1.01,,469.44,0.78
,,,838.02,1.2,,,,,797.33,1.26,,,416.76,0.79,,541.56,1.01,,470.12,0.79
,,,839.21,1.2,,,,,798.48,1.27,,,417.37,0.79,,542.34,1.01,,470.8,0.79
,,,840.41,1.2,,,,,799.63,1.27,,,417.97,0.79,,543.12,1.02,,471.48,0.79
,,,841.6,1.2,,,,,800.78,1.27,,,418.57,0.79,,543.9,1.02,,472.16,0.79
,,,842.79,1.21,,,,,801.93,1.27,,,419.18,0.79,,544.68,1.02,,472.83,0.79
,,,843.98,1.21,,,,,803.08,1.27,,,419.78,0.79,,545.46,1.02,,473.51,0.79
,,,845.18,1.21,,,,,804.23,1.27,,,420.38,0.8,,546.24,1.02,,474.19,0.79
,,,846.37,1.21,,,,,805.38,1.27,,,420.99,0.8,,547.02,1.02,,474.87,0.79
,,,847.56,1.21,,,,,806.53,1.27,,,421.59,0.8,,547.79,1.02,,475.55,0.79
,,,848.75,1.21,,,,,807.68,1.27,,,422.19,0.8,,548.57,1.02,,476.23,0.79
,,,849.95,1.21,,,,,808.83,1.27,,,422.8,0.8,,549.35,1.02,,476.9,0.79
,,,851.14,1.22,,,,,809.98,1.27,,,423.4,0.8,,550.13,1.02,,477.58,0.79
,,,852.33,1.22,,,,,811.13,1.28,,,424.01,0.8,,550.91,1.02,,478.26,0.79
,,,853.52,1.22,,,,,812.28,1.28,,,424.61,0.8,,551.69,1.03,,478.94,0.79
,,,854.71,1.22,,,,,813.43,1.28,,,425.21,0.8,,552.47,1.03,,479.62,0.79
,,,855.91,1.22,,,,,814.58,1.28,,,425.82,0.8,,553.25,1.03,,480.3,0.79
,,,857.1,1.22,,,,,815.73,1.28,,,426.42,0.8,,554.03,1.03,,480.97,0.79
,,,858.3,1.22,,,,,816.88,1.28,,,427.02,0.8,,554.81,1.03,,481.65,0.8
,,,859.49,1.22,,,,,818.03,1.28,,,427.63,0.8,,555.59,1.03,,482.33,0.8
,,,860.69,1.23,,,,,819.18,1.28,,,428.23,0.8,,556.36,1.03,,483.01,0.8
,,,861.88,1.23,,,,,820.33,1.28,,,428.83,0.8,,557.14,1.03,,483.69,0.8
,,,863.07,1.23,,,,,821.48,1.28,,,429.44,0.8,,557.92,1.03,,484.37,0.8
,,,864.27,1.23,,,,,822.63,1.28,,,430.04,0.8,,558.7,1.03,,485.04,0.8
,,,865.46,1.23,,,,,823.78,1.29,,,430.64,0.8,,559.48,1.03,,485.72,0.8
,,,866.66,1.23,,,,,824.93,1.29,,,431.25,0.8,,560.26,1.04,,486.4,0.8
,,,867.85,1.23,,,,,826.09,1.29,,,431.85,0.8,,561.04,1.04,,487.08,0.8
,,,869.05,1.24,,,,,827.24,1.29,,,432.46,0.8,,561.82,1.04,,487.76,0.8
,,,870.24,1.24,,,,,828.39,1.29,,,433.06,0.8,,562.6,1.04,,488.44,0.8
,,,871.44,1.24,,,,,829.54,1.29,,,433.66,0.8,,563.38,1.04,,489.11,0.8
,,,872.63,1.24,,,,,830.69,1.29,,,434.27,0.8,,564.16,1.04,,489.79,0.8
,,,873.82,1.24,,,,,831.84,1.29,,,434.87,0.81,,564.93,1.04,,490.47,0.8
,,,875.02,1.24,,,,,832.99,1.29,,,435.47,0.81,,565.71,1.04,,491.15,0.8
,,,876.21,1.24,,,,,834.14,1.29,,,436.08,0.81,,566.49,1.04,,491.83,0.8
,,,877.41,1.25,,,,,835.29,1.3,,,436.68,0.81,,567.27,1.04,,492.5,0.8
,,,878.6,1.25,,,,,836.44,1.3,,,437.28,0.81,,568.05,1.04,,493.18,0.8
,,,879.8,1.25,,,,,837.59,1.3,,,437.89,0.81,,568.83,1.05,,493.86,0.81
,,,880.99,1.25,,,,,838.74,1.3,,,438.49,0.81,,569.61,1.05,,494.54,0.81
,,,882.19,1.25,,,,,839.89,1.3,,,439.09,0.81,,570.39,1.05,,495.22,0.81
,,,883.38,1.25,,,,,841.04,1.3,,,439.7,0.81,,571.17,1.05,,495.9,0.81
,,,884.57,1.25,,,,,842.19,1.3,,,440.3,0.81,,571.95,1.05,,496.57,0.81
,,,885.77,1.26,,,,,843.34,1.3,,,440.91,0.81,,572.73,1.05,,497.25,0.81
,,,886.96,1.26,,,,,844.49,1.3,,,441.51,0.81,,573.5,1.05,,497.93,0.81
,,,888.16,1.26,,,,,845.64,1.3,,,442.11,0.81,,574.28,1.05,,498.61,0.81
,,,889.35,1.26,,,,,846.79,1.3,,,442.72,0.81,,575.06,1.05,,499.29,0.81
,,,890.55,1.26,,,,,847.94,1.3,,,443.32,0.81,,575.84,1.05,,499.97,0.81
,,,891.74,1.26,,,,,849.09,1.3,,,443.92,0.81,,576.62,1.05,,500.64,0.81
,,,892.93,1.27,,,,,850.24,1.3,,,444.53,0.81,,577.4,1.06,,501.32,0.81
,,,894.13,1.27,,,,,851.39,1.31,,,445.13,0.81,,578.18,1.06,,502,0.81
,,,895.32,1.27,,,,,852.54,1.31,,,445.73,0.81,,578.96,1.06,,502.68,0.81
,,,896.52,1.27,,,,,853.69,1.31,,,446.34,0.81,,579.74,1.06,,503.36,0.81
,,,897.71,1.27,,,,,854.84,1.31,,,446.94,0.81,,580.52,1.06,,504.04,0.81
,,,898.91,1.27,,,,,856,1.31,,,447.55,0.81,,581.3,1.06,,504.71,0.81
,,,900.1,1.27,,,,,857.15,1.31,,,448.15,0.81,,582.07,1.06,,505.39,0.81
,,,901.3,1.28,,,,,858.28,1.31,,,448.75,0.81,,582.83,1.06,,506.06,0.81
,,,902.49,1.28,,,,,859.41,1.31,,,449.36,0.81,,583.58,1.06,,506.73,0.82
,,,903.68,1.28,,,,,860.54,1.31,,,449.96,0.81,,584.34,1.06,,507.39,0.82
,,,904.88,1.28,,,,,861.67,1.31,,,450.56,0.81,,585.09,1.06,,508.06,0.82
,,,906.07,1.28,,,,,862.82,1.31,,,451.17,0.81,,585.87,1.07,,508.74,0.82
,,,907.27,1.28,,,,,863.97,1.32,,,451.77,0.81,,586.65,1.07,,509.41,0.82
,,,908.46,1.28,,,,,865.12,1.32,,,452.37,0.81,,587.43,1.07,,510.09,0.82
,,,909.66,1.29,,,,,866.27,1.32,,,452.98,0.81,,588.21,1.07,,510.77,0.82
,,,910.85,1.29,,,,,867.42,1.32,,,453.58,0.81,,588.99,1.07,,511.45,0.82
,,,912.05,1.29,,,,,868.57,1.32,,,454.18,0.81,,589.77,1.07,,512.13,0.82
,,,913.24,1.29,,,,,869.72,1.32,,,454.79,0.82,,590.55,1.07,,512.81,0.82
,,,914.43,1.29,,,,,870.87,1.32,,,455.39,0.82,,591.32,1.07,,513.48,0.82
,,,915.63,1.29,,,,,872.02,1.32,,,456,0.82,,592.1,1.07,,514.16,0.82
,,,916.82,1.3,,,,,873.17,1.32,,,456.6,0.82,,592.88,1.07,,514.84,0.82
,,,918.02,1.3,,,,,874.32,1.32,,,457.2,0.82,,593.66,1.07,,515.52,0.82
,,,919.21,1.3,,,,,875.47,1.32,,,457.81,0.82,,594.44,1.08,,516.2,0.82
,,,920.41,1.3,,,,,876.62,1.33,,,458.41,0.82,,595.22,1.08,,516.87,0.82
,,,921.6,1.3,,,,,877.77,1.33,,,459.01,0.82,,596,1.08,,517.55,0.82
,,,922.8,1.3,,,,,878.92,1.33,,,459.62,0.82,,596.78,1.08,,518.23,0.82
,,,923.99,1.3,,,,,880.07,1.33,,,460.22,0.82,,597.56,1.08,,518.91,0.83
,,,925.18,1.31,,,,,881.22,1.33,,,460.82,0.82,,598.34,1.08,,519.59,0.83
,,,926.38,1.31,,,,,882.37,1.33,,,461.43,0.82,,599.11,1.08,,520.27,0.83
,,,927.57,1.31,,,,,883.52,1.33,,,462.03,0.82,,599.89,1.08,,520.94,0.83
,,,928.77,1.31,,,,,884.67,1.33,,,462.63,0.82,,600.67,1.08,,521.62,0.83
,,,929.96,1.31,,,,,885.82,1.33,,,463.24,0.82,,601.45,1.08,,522.3,0.83
,,,931.16,1.31,,,,,886.97,1.33,,,463.84,0.82,,602.23,1.08,,522.98,0.83
,,,932.35,1.31,,,,,888.12,1.33,,,464.45,0.82,,603.01,1.08,,523.66,0.83
,,,933.55,1.32,,,,,889.27,1.34,,,465.05,0.82,,603.79,1.09,,524.34,0.83
,,,934.74,1.32,,,,,890.42,1.34,,,465.65,0.82,,604.57,1.09,,525.01,0.83
,,,935.93,1.32,,,,,891.57,1.34,,,466.26,0.82,,605.35,1.09,,525.69,0.83
,,,937.13,1.32,,,,,892.72,1.34,,,466.86,0.82,,606.13,1.09,,526.37,0.83
,,,938.32,1.32,,,,,893.87,1.34,,,467.46,0.82,,606.9,1.09,,527.05,0.83
,,,939.52,1.32,,,,,895.02,1.34,,,468.07,0.82,,607.68,1.09,,527.73,0.83
,,,940.71,1.33,,,,,896.17,1.34,,,468.67,0.82,,608.46,1.09,,528.4,0.83
,,,941.91,1.33,,,,,897.32,1.34,,,469.27,0.82,,609.24,1.09,,529.08,0.83
,,,943.1,1.33,,,,,898.48,1.34,,,469.88,0.82,,610.02,1.09,,529.76,0.83
,,,944.3,1.33,,,,,899.63,1.34,,,470.48,0.83,,610.8,1.09,,530.44,0.83
,,,945.49,1.33,,,,,900.78,1.34,,,471.08,0.83,,611.58,1.09,,531.12,0.83
,,,946.68,1.33,,,,,901.93,1.34,,,471.69,0.83,,612.36,1.09,,531.8,0.83
,,,947.88,1.33,,,,,903.08,1.35,,,472.29,0.83,,613.14,1.1,,532.47,0.84
,,,949.07,1.34,,,,,904.23,1.35,,,472.9,0.83,,613.92,1.1,,533.15,0.84
,,,950.27,1.34,,,,,905.38,1.35,,,473.5,0.83,,614.69,1.1,,533.83,0.84
,,,951.46,1.34,,,,,906.53,1.35,,,474.1,0.83,,615.47,1.1,,534.51,0.84
,,,952.66,1.34,,,,,907.68,1.35,,,474.71,0.83,,616.25,1.1,,535.19,0.84
,,,953.85,1.34,,,,,908.83,1.35,,,475.31,0.83,,617.03,1.1,,535.87,0.84
,,,955.04,1.34,,,,,909.98,1.35,,,475.91,0.83,,617.81,1.1,,536.54,0.84
,,,956.24,1.35,,,,,911.13,1.35,,,476.52,0.83,,618.59,1.1,,537.22,0.84
,,,957.43,1.35,,,,,912.28,1.35,,,477.12,0.83,,619.37,1.1,,537.9,0.84
,,,958.63,1.35,,,,,913.43,1.35,,,477.72,0.83,,620.15,1.1,,538.58,0.84
,,,959.82,1.35,,,,,914.58,1.35,,,478.33,0.83,,620.93,1.1,,539.26,0.84
,,,961.01,1.35,,,,,915.73,1.35,,,478.93,0.83,,621.71,1.1,,539.93,0.84
,,,962.21,1.35,,,,,916.88,1.36,,,479.53,0.83,,622.48,1.1,,540.61,0.84
,,,963.4,1.35,,,,,918.03,1.36,,,480.14,0.83,,623.26,1.11,,541.29,0.84
,,,964.6,1.35,,,,,919.18,1.36,,,480.74,0.83,,624.04,1.11,,541.97,0.84
,,,965.79,1.36,,,,,920.33,1.36,,,481.35,0.83,,624.82,1.11,,542.65,0.84
,,,966.98,1.36,,,,,921.48,1.36,,,481.95,0.83,,625.6,1.11,,543.33,0.84
,,,968.18,1.36,,,,,922.63,1.36,,,482.55,0.83,,626.38,1.11,,544,0.84
,,,969.37,1.36,,,,,923.78,1.36,,,483.16,0.83,,627.16,1.11,,544.68,0.84
,,,970.57,1.36,,,,,924.93,1.36,,,483.76,0.83,,627.94,1.11,,545.36,0.85
,,,971.76,1.36,,,,,926.08,1.36,,,484.36,0.83,,628.72,1.11,,546.04,0.85
,,,972.95,1.36,,,,,927.23,1.36,,,484.97,0.83,,629.5,1.11,,546.72,0.85
,,,974.15,1.37,,,,,928.38,1.36,,,485.57,0.84,,630.27,1.11,,547.4,0.85
,,,975.34,1.37,,,,,929.53,1.36,,,486.17,0.84,,631.05,1.11,,548.07,0.85
,,,976.54,1.37,,,,,930.68,1.37,,,486.78,0.84,,631.83,1.11,,548.75,0.85
,,,977.73,1.37,,,,,931.83,1.37,,,487.38,0.84,,632.61,1.12,,549.43,0.85
,,,978.92,1.37,,,,,932.98,1.37,,,487.99,0.84,,633.39,1.12,,550.11,0.85
,,,980.12,1.37,,,,,934.14,1.37,,,488.59,0.84,,634.17,1.12,,550.79,0.85
,,,981.31,1.37,,,,,935.29,1.37,,,489.19,0.84,,634.95,1.12,,551.47,0.85
,,,982.5,1.38,,,,,936.44,1.37,,,489.8,0.84,,635.73,1.12,,552.14,0.85
,,,983.7,1.38,,,,,937.59,1.37,,,490.4,0.84,,636.51,1.12,,552.82,0.85
,,,984.89,1.38,,,,,938.74,1.37,,,491,0.84,,637.28,1.12,,553.5,0.85
,,,986.09,1.38,,,,,939.89,1.37,,,491.61,0.84,,638.06,1.12,,554.18,0.85
,,,987.28,1.38,,,,,941.04,1.37,,,492.21,0.84,,638.84,1.12,,554.86,0.85
,,,988.47,1.38,,,,,942.19,1.37,,,492.82,0.84,,639.62,1.12,,555.54,0.85
,,,989.67,1.38,,,,,943.34,1.37,,,493.42,0.84,,640.4,1.12,,556.21,0.85
,,,990.86,1.39,,,,,944.49,1.38,,,494.02,0.84,,641.18,1.12,,556.89,0.85
,,,992.06,1.39,,,,,945.64,1.38,,,494.63,0.84,,641.96,1.12,,557.57,0.85
,,,993.25,1.39,,,,,946.79,1.38,,,495.23,0.84,,642.74,1.13,,558.25,0.86
,,,994.44,1.39,,,,,947.94,1.38,,,495.83,0.84,,643.52,1.13,,558.93,0.86
,,,995.64,1.39,,,,,949.09,1.38,,,496.44,0.84,,644.3,1.13,,559.6,0.86
,,,996.83,1.39,,,,,950.24,1.38,,,497.04,0.84,,645.07,1.13,,560.28,0.86
,,,998.03,1.39,,,,,951.39,1.38,,,497.64,0.84,,645.85,1.13,,560.96,0.86
,,,999.22,1.4,,,,,952.54,1.38,,,498.25,0.84,,646.63,1.13,,561.64,0.86
,,,1000.41,1.4,,,,,953.69,1.38,,,498.85,0.84,,647.41,1.13,,562.32,0.86
,,,1001.61,1.4,,,,,954.84,1.38,,,499.46,0.84,,648.19,1.13,,563,0.86
,,,1002.8,1.4,,,,,955.99,1.38,,,500.06,0.84,,648.97,1.13,,563.67,0.86
,,,1004,1.4,,,,,957.14,1.38,,,500.66,0.84,,649.75,1.13,,564.35,0.86
,,,1005.19,1.4,,,,,958.29,1.38,,,501.27,0.85,,650.53,1.13,,565.03,0.86
,,,1006.38,1.4,,,,,959.44,1.39,,,501.87,0.85,,651.31,1.13,,565.71,0.86
,,,1007.58,1.4,,,,,960.59,1.39,,,502.47,0.85,,652.08,1.13,,566.39,0.86
,,,1008.77,1.41,,,,,961.74,1.39,,,503.08,0.85,,652.86,1.13,,567.07,0.86
,,,1009.97,1.41,,,,,962.89,1.39,,,503.68,0.85,,653.64,1.14,,567.74,0.86
,,,1011.17,1.41,,,,,964.04,1.39,,,504.29,0.85,,654.42,1.14,,568.42,0.86
,,,1012.36,1.41,,,,,965.19,1.39,,,504.89,0.85,,655.2,1.14,,569.1,0.86
,,,1013.56,1.41,,,,,966.34,1.39,,,505.49,0.85,,655.98,1.14,,569.78,0.86
,,,1014.76,1.41,,,,,967.49,1.39,,,506.1,0.85,,656.76,1.14,,570.46,0.86
,,,1015.95,1.41,,,,,968.64,1.39,,,506.7,0.85,,657.54,1.14,,571.13,0.86
,,,1017.15,1.41,,,,,969.8,1.39,,,507.3,0.85,,658.32,1.14,,571.81,0.86
,,,1018.35,1.42,,,,,970.95,1.39,,,507.91,0.85,,659.09,1.14,,572.49,0.87
,,,1019.54,1.42,,,,,972.1,1.39,,,508.51,0.85,,659.87,1.14,,573.17,0.87
,,,1020.74,1.42,,,,,973.25,1.39,,,509.11,0.85,,660.65,1.14,,573.85,0.87
,,,1021.94,1.42,,,,,974.4,1.4,,,509.72,0.85,,661.43,1.14,,574.53,0.87
,,,1023.13,1.42,,,,,975.55,1.4,,,510.32,0.85,,662.21,1.14,,575.2,0.87
,,,1024.33,1.42,,,,,976.7,1.4,,,510.93,0.85,,662.99,1.14,,575.88,0.87
,,,1025.52,1.42,,,,,977.85,1.4,,,511.53,0.85,,663.77,1.14,,576.56,0.87
,,,1026.72,1.42,,,,,979,1.4,,,512.13,0.85,,664.55,1.15,,577.24,0.87
,,,1027.91,1.43,,,,,980.15,1.4,,,512.74,0.85,,665.33,1.15,,577.92,0.87
,,,1029.11,1.43,,,,,981.3,1.4,,,513.34,0.85,,666.1,1.15,,578.6,0.87
,,,1030.3,1.43,,,,,982.45,1.4,,,513.94,0.85,,666.88,1.15,,579.27,0.87
,,,1031.5,1.43,,,,,983.6,1.4,,,514.55,0.85,,667.66,1.15,,579.95,0.87
,,,1032.69,1.43,,,,,984.75,1.4,,,515.15,0.85,,668.44,1.15,,580.63,0.87
,,,1033.89,1.43,,,,,985.9,1.4,,,515.75,0.85,,669.22,1.15,,581.31,0.87
,,,1035.08,1.43,,,,,987.05,1.4,,,516.36,0.86,,670,1.15,,581.99,0.87
,,,1036.27,1.44,,,,,988.2,1.4,,,516.96,0.86,,670.78,1.15,,582.67,0.87
,,,1037.47,1.44,,,,,989.35,1.41,,,517.57,0.86,,671.56,1.15,,583.34,0.87
,,,1038.66,1.44,,,,,990.5,1.41,,,518.17,0.86,,672.34,1.15,,584.02,0.87
,,,1039.86,1.44,,,,,991.65,1.41,,,518.77,0.86,,673.11,1.15,,584.7,0.87
,,,1041.05,1.44,,,,,992.8,1.41,,,519.38,0.86,,673.89,1.15,,585.38,0.87
,,,1042.25,1.44,,,,,993.95,1.41,,,519.98,0.86,,674.67,1.15,,586.06,0.88
,,,1043.44,1.44,,,,,995.1,1.41,,,520.58,0.86,,675.45,1.15,,586.73,0.88
,,,1044.64,1.44,,,,,996.25,1.41,,,521.19,0.86,,676.23,1.16,,587.41,0.88
,,,1045.83,1.45,,,,,997.4,1.41,,,521.79,0.86,,677.01,1.16,,588.09,0.88
,,,1047.03,1.45,,,,,998.55,1.41,,,522.4,0.86,,677.79,1.16,,588.77,0.88
,,,1048.22,1.45,,,,,999.7,1.41,,,523,0.86,,678.57,1.16,,589.45,0.88
,,,1049.42,1.45,,,,,1000.85,1.41,,,523.6,0.86,,679.34,1.16,,590.13,0.88
,,,1050.61,1.45,,,,,1002,1.41,,,524.21,0.86,,680.12,1.16,,590.8,0.88
,,,1051.81,1.45,,,,,1003.15,1.41,,,524.81,0.86,,680.9,1.16,,591.48,0.88
,,,1053,1.45,,,,,1004.3,1.41,,,525.41,0.86,,681.68,1.16,,592.16,0.88
,,,1054.2,1.45,,,,,1005.45,1.42,,,526.02,0.86,,682.46,1.16,,592.84,0.88
,,,1055.39,1.45,,,,,1006.6,1.42,,,526.62,0.86,,683.24,1.16,,593.52,0.88
,,,1056.58,1.46,,,,,1007.75,1.42,,,527.22,0.86,,684.02,1.16,,594.19,0.88
,,,1057.78,1.46,,,,,1008.9,1.42,,,527.83,0.86,,684.8,1.16,,594.87,0.88
,,,1058.97,1.46,,,,,1010.05,1.42,,,528.43,0.86,,685.57,1.16,,595.55,0.88
,,,1060.17,1.46,,,,,1011.2,1.42,,,529.04,0.86,,686.35,1.16,,596.23,0.88
,,,1061.36,1.46,,,,,1012.35,1.42,,,529.64,0.86,,687.13,1.16,,596.91,0.88
,,,1062.56,1.46,,,,,1013.5,1.42,,,530.24,0.86,,687.91,1.16,,597.58,0.88
,,,1063.75,1.46,,,,,1014.65,1.42,,,530.85,0.86,,688.69,1.17,,598.26,0.88
,,,1064.95,1.46,,,,,1015.8,1.42,,,531.45,0.86,,689.47,1.17,,598.94,0.88
,,,1066.14,1.46,,,,,1016.95,1.42,,,532.05,0.86,,690.25,1.17,,599.62,0.88
,,,1067.34,1.47,,,,,1018.1,1.42,,,532.66,0.86,,691.03,1.17,,600.3,0.88
,,,1068.53,1.47,,,,,1019.25,1.42,,,533.26,0.86,,691.8,1.17,,600.98,0.88
,,,1069.73,1.47,,,,,1020.4,1.42,,,533.87,0.86,,692.58,1.17,,601.65,0.88
,,,1070.92,1.47,,,,,1021.55,1.42,,,534.47,0.87,,693.36,1.17,,602.33,0.88
,,,1072.12,1.47,,,,,1022.7,1.42,,,535.07,0.87,,694.14,1.17,,603.01,0.88
,,,1073.31,1.47,,,,,1023.85,1.42,,,535.68,0.87,,694.92,1.17,,603.69,0.88
,,,1074.51,1.47,,,,,1025.01,1.42,,,536.28,0.87,,695.7,1.17,,604.37,0.88
,,,1075.7,1.47,,,,,1026.16,1.43,,,536.88,0.87,,696.48,1.17,,605.04,0.89
,,,1076.89,1.47,,,,,1027.31,1.43,,,537.49,0.87,,697.25,1.17,,605.72,0.89
,,,1078.09,1.47,,,,,1028.46,1.43,,,538.09,0.87,,698.03,1.17,,606.4,0.89
,,,1079.28,1.48,,,,,1029.61,1.43,,,538.69,0.87,,698.81,1.17,,607.08,0.89
,,,1080.48,1.48,,,,,1030.76,1.43,,,539.3,0.87,,699.59,1.17,,607.76,0.89
,,,1081.67,1.48,,,,,1031.91,1.43,,,539.9,0.87,,700.37,1.17,,608.44,0.89
,,,1082.87,1.48,,,,,1033.06,1.43,,,540.51,0.87,,701.15,1.17,,609.11,0.89
,,,1084.06,1.48,,,,,1034.21,1.43,,,541.11,0.87,,701.93,1.17,,609.79,0.89
,,,1085.26,1.48,,,,,1035.36,1.43,,,541.71,0.87,,702.71,1.17,,610.47,0.89
,,,1086.45,1.48,,,,,1036.51,1.43,,,542.32,0.87,,703.48,1.17,,611.15,0.89
,,,1087.65,1.48,,,,,1037.66,1.43,,,542.92,0.87,,704.26,1.17,,611.83,0.89
,,,1088.84,1.48,,,,,1038.81,1.43,,,543.52,0.87,,705.04,1.17,,612.5,0.89
,,,1090.04,1.48,,,,,1039.96,1.43,,,544.13,0.87,,705.82,1.18,,613.18,0.89
,,,1091.23,1.48,,,,,1041.11,1.43,,,544.73,0.87,,706.6,1.18,,613.86,0.89
,,,1092.43,1.49,,,,,1042.26,1.43,,,545.33,0.87,,707.38,1.18,,614.54,0.89
,,,1093.62,1.49,,,,,1043.41,1.43,,,545.94,0.87,,708.16,1.18,,615.22,0.89
,,,1094.82,1.49,,,,,1044.56,1.43,,,546.54,0.87,,708.94,1.18,,615.89,0.89
,,,1096.01,1.49,,,,,1045.71,1.43,,,547.15,0.87,,709.71,1.18,,616.57,0.89
,,,1097.2,1.49,,,,,1046.86,1.43,,,547.75,0.87,,710.49,1.18,,617.25,0.89
,,,1098.4,1.49,,,,,1048.01,1.43,,,548.35,0.87,,711.27,1.18,,617.93,0.89
,,,1099.59,1.49,,,,,1049.16,1.43,,,548.96,0.87,,712.05,1.18,,618.61,0.89
,,,1100.79,1.49,,,,,1050.31,1.44,,,549.56,0.87,,712.83,1.18,,619.29,0.89
,,,1101.98,1.49,,,,,1051.46,1.44,,,550.16,0.87,,713.61,1.18,,619.96,0.89
,,,1103.18,1.49,,,,,1052.61,1.44,,,550.77,0.87,,714.39,1.18,,620.64,0.89
,,,1104.37,1.49,,,,,1053.76,1.44,,,551.37,0.87,,715.16,1.18,,621.32,0.89
,,,1105.57,1.49,,,,,1054.91,1.44,,,551.98,0.87,,715.94,1.18,,622,0.89
,,,1106.76,1.49,,,,,1056.06,1.44,,,552.58,0.87,,716.72,1.18,,622.68,0.89
,,,1107.96,1.5,,,,,1057.21,1.44,,,553.18,0.87,,717.5,1.18,,623.35,0.89
,,,1109.15,1.5,,,,,1058.36,1.44,,,553.79,0.87,,718.28,1.18,,624.03,0.89
,,,1110.35,1.5,,,,,1059.51,1.44,,,554.39,0.87,,719.06,1.18,,624.71,0.89
,,,1111.54,1.5,,,,,1060.66,1.44,,,554.99,0.87,,719.84,1.18,,625.39,0.89
,,,1112.74,1.5,,,,,1061.81,1.44,,,555.6,0.87,,720.62,1.18,,626.07,0.89
,,,1113.94,1.5,,,,,1062.96,1.44,,,556.2,0.87,,721.39,1.18,,626.75,0.89
,,,1115.13,1.5,,,,,1064.11,1.44,,,556.8,0.87,,722.17,1.18,,627.42,0.89
,,,1116.33,1.5,,,,,1065.26,1.44,,,557.41,0.87,,722.95,1.18,,628.1,0.89
,,,1117.53,1.5,,,,,1066.41,1.44,,,558.01,0.87,,723.73,1.19,,628.78,0.89
,,,1118.72,1.5,,,,,1067.56,1.44,,,558.62,0.87,,724.51,1.19,,629.46,0.89
,,,1119.92,1.5,,,,,1068.71,1.44,,,559.22,0.87,,725.29,1.19,,630.14,0.89
,,,1121.11,1.5,,,,,1069.86,1.44,,,559.82,0.87,,726.07,1.19,,630.81,0.89
,,,1122.31,1.5,,,,,1071.01,1.44,,,560.43,0.87,,726.85,1.19,,631.49,0.89
,,,1123.51,1.5,,,,,1072.16,1.44,,,561.03,0.87,,727.62,1.19,,632.17,0.89
,,,1124.7,1.51,,,,,1073.31,1.44,,,561.63,0.87,,728.4,1.19,,632.85,0.89
,,,1125.9,1.51,,,,,1074.46,1.44,,,562.24,0.87,,729.18,1.19,,633.53,0.89
,,,1127.09,1.51,,,,,1075.61,1.44,,,562.84,0.87,,729.96,1.19,,634.2,0.89
,,,1128.29,1.51,,,,,1076.76,1.44,,,563.45,0.87,,730.74,1.19,,634.88,0.89
,,,1129.49,1.51,,,,,1077.91,1.44,,,564.05,0.86,,731.52,1.19,,635.56,0.89
,,,1130.68,1.51,,,,,1079.06,1.44,,,564.65,0.86,,732.3,1.19,,636.24,0.89
,,,1131.88,1.51,,,,,1080.21,1.43,,,565.26,0.86,,733.08,1.19,,636.92,0.89
,,,1133.08,1.51,,,,,1081.36,1.43,,,565.86,0.86,,733.85,1.19,,637.6,0.89
,,,1134.27,1.51,,,,,1082.51,1.43,,,566.46,0.86,,734.63,1.19,,638.27,0.89
,,,1135.47,1.51,,,,,1083.66,1.43,,,567.07,0.86,,735.41,1.19,,638.95,0.89
,,,1136.66,1.51,,,,,1084.81,1.43,,,567.67,0.86,,736.19,1.19,,639.63,0.89
,,,1137.86,1.51,,,,,1085.96,1.43,,,568.28,0.86,,736.97,1.19,,640.31,0.89
,,,1139.06,1.51,,,,,1087.11,1.43,,,568.88,0.86,,737.75,1.19,,640.99,0.89
,,,1140.25,1.51,,,,,1088.26,1.43,,,569.48,0.86,,738.53,1.19,,641.67,0.89
,,,1141.44,1.52,,,,,1089.42,1.43,,,570.09,0.86,,739.3,1.19,,642.34,0.89
,,,1142.64,1.52,,,,,1090.57,1.43,,,570.69,0.86,,740.08,1.19,,643.02,0.89
,,,1143.83,1.52,,,,,1091.72,1.43,,,571.3,0.86,,740.86,1.19,,643.7,0.89
,,,1145.03,1.52,,,,,1092.87,1.43,,,571.9,0.85,,741.64,1.19,,644.38,0.89
,,,1146.22,1.52,,,,,1094.02,1.43,,,572.51,0.85,,742.42,1.19,,645.06,0.89
,,,1147.42,1.52,,,,,1095.17,1.43,,,573.11,0.85,,743.2,1.19,,645.74,0.89
,,,1148.61,1.52,,,,,1096.32,1.43,,,573.71,0.85,,743.98,1.19,,646.41,0.89
,,,1149.81,1.52,,,,,1097.47,1.43,,,574.32,0.85,,744.76,1.19,,647.09,0.89
,,,1151,1.52,,,,,1098.62,1.43,,,574.92,0.85,,745.53,1.19,,647.77,0.89
,,,1152.2,1.52,,,,,1099.77,1.43,,,575.53,0.85,,746.31,1.19,,648.45,0.89
,,,1153.39,1.52,,,,,1100.92,1.43,,,576.13,0.85,,747.09,1.19,,649.13,0.89
,,,1154.59,1.52,,,,,1102.07,1.42,,,576.74,0.85,,747.87,1.18,,649.81,0.88
,,,1155.78,1.52,,,,,1103.22,1.42,,,577.34,0.85,,748.65,1.18,,650.48,0.88
,,,1156.98,1.52,,,,,1104.37,1.42,,,577.94,0.85,,749.43,1.18,,651.16,0.88
,,,1158.17,1.52,,,,,1105.52,1.42,,,578.55,0.85,,750.21,1.18,,651.84,0.88
,,,1159.37,1.52,,,,,1106.67,1.42,,,579.15,0.85,,750.99,1.18,,652.52,0.88
,,,1160.56,1.52,,,,,1107.82,1.42,,,579.76,0.85,,751.76,1.18,,653.2,0.88
,,,1161.75,1.52,,,,,1108.98,1.41,,,580.36,0.84,,752.54,1.18,,653.88,0.88
,,,1162.95,1.52,,,,,1110.13,1.41,,,580.96,0.84,,753.32,1.18,,654.56,0.88
,,,1164.14,1.52,,,,,1111.28,1.4,,,581.57,0.84,,754.1,1.16,,655.23,0.87
,,,1165.34,1.52,,,,,1112.43,1.39,,,582.17,0.83,,754.88,1.15,,655.91,0.86
,,,1166.53,1.52,,,,,1113.58,1.38,,,582.78,0.83,,755.66,1.14,,656.59,0.85
,,,1167.73,1.52,,,,,1114.73,1.36,,,583.38,0.83,,756.44,1.12,,657.27,0.85
,,,1168.92,1.52,,,,,1115.88,1.36,,,583.99,0.82,,757.21,1.11,,657.95,0.84
,,,1170.12,1.52,,,,,1117.03,1.35,,,584.59,0.82,,757.99,1.11,,658.63,0.84
,,,1171.31,1.52,,,,,1118.18,1.35,,,585.19,0.82,,758.77,1.11,,659.3,0.84
,,,1172.51,1.52,,,,,1119.33,1.34,,,585.8,0.82,,759.55,1.1,,659.98,0.83
,,,1173.7,1.51,,,,,1120.48,1.34,,,586.4,0.81,,760.33,1.1,,660.66,0.83
,,,1174.9,1.5,,,,,1121.63,1.33,,,587.01,0.81,,761.11,1.09,,661.34,0.83
,,,1176.09,1.46,,,,,1122.78,1.33,,,587.61,0.81,,761.89,1.09,,662.02,0.82
,,,1177.29,1.19,,,,,1123.93,1.31,,,588.22,0.79,,762.67,1.08,,662.7,0.81
,,,1178.48,0.85,,,,,1125.08,0.95,,,588.82,0.36,,763.44,1,,663.37,0.59
,,,1179.68,-0.01,,,,,1126.23,0,,,589.42,-0.01,,764.22,0.01,,664.05,0
