Repository: andres22044/Proyecto_Gestion_Conocimiento_Aprendizaje_Flexible_Python

READ ME File For 'A Bio-based Thermoplastic Polyurethane with Triple Self-healing Actions for Wearable Technology and Smart Textiles'

Dataset DOI: 10.1039/d4ma00289j

Date that the readme file was created: 2024-07-01

-------------------

GENERAL INFORMATION
-------------------

ReadMe Author: Thomas Griggs, Queen's University Belfast [0000-0002-4833-3723]

Date of data collection: 2020-06-01 to 2023-06-01

Information about geographic location of data collection (if relevant); Belfast, Antrim, United Kingdom

Related projects:
Highly stretchable conductors based on biobased elastomers and conductive nanoparticles


-------------------

File: datasets/MA d4ma00289j dataset_Figure 6C.csv (part 3 of 4)
Machine Name,Lloyd LRX ,Undamaged,1,,,2,,,3,,,1 hr healing,1,,,2,,,3,,,3 hr healing,1,,,2,,,3,,,4,
,50 N load cell at RT with a crosshead speed of 100 mm min−1 according to ISO-37,,Strain / %,Stress / MPa,,Strain / %,Stress / MPa,,Strain / %,Stress / MPa,,,Strain / %,Stress / MPa,,Strain / %,Stress / MPa,,Strain / %,Stress / MPa,,,Strain / %,Stress / MPa,,Strain / %,Stress / MPa,,Strain / %,Stress / MPa,,Strain / %,Stress / MPa
,,,-3.66,0,,-4.64,0,,-1.9,0,,,-0.8,0,,-1.03,0,,-1.83,-0.01,,,-4.07,-0.02,,-6.57,-0.02,,-8.38,-0.03,,,0
,Representative curve shown in the figure is the first set of data for each sample,,-3.66,0,,-4.64,0,,-1.9,0,,,-0.8,0,,-1.03,0,,-1.83,-0.01,,,-4.07,-0.02,,-6.57,-0.03,,-8.38,-0.03,,-1.94,0.01
,,,900.12,0.56,,901.94,0.54,,847.84,0.41,,,505.02,0.47,,711.75,0.28,,416.97,0.33,,,504.81,0.37,,749.03,0.29,,517.5,0.38,,387.57,0.33
,,,901.62,0.56,,903.45,0.54,,849.25,0.41,,,505.87,0.47,,712.94,0.28,,417.68,0.33,,,505.67,0.37,,750.29,0.29,,518.39,0.38,,388.23,0.33
,,,903.12,0.56,,904.96,0.54,,850.66,0.41,,,506.72,0.47,,714.13,0.28,,418.39,0.33,,,506.52,0.37,,751.55,0.29,,519.27,0.38,,388.89,0.33
,,,904.62,0.56,,906.46,0.54,,852.07,0.41,,,507.57,0.47,,715.32,0.28,,419.1,0.33,,,507.38,0.37,,752.81,0.29,,520.15,0.38,,389.55,0.33
,,,906.12,0.56,,907.97,0.54,,853.48,0.41,,,508.42,0.47,,716.51,0.28,,419.8,0.33,,,508.23,0.37,,754.07,0.29,,521.03,0.38,,390.21,0.33
,,,907.62,0.57,,909.48,0.54,,854.89,0.41,,,509.27,0.47,,717.7,0.28,,420.51,0.33,,,509.09,0.37,,755.33,0.29,,521.92,0.38,,390.88,0.33
,,,909.12,0.57,,910.98,0.54,,856.3,0.41,,,510.12,0.47,,718.88,0.28,,421.22,0.33,,,509.94,0.37,,756.59,0.29,,522.8,0.38,,391.54,0.33
,,,910.62,0.57,,912.49,0.54,,857.71,0.41,,,510.97,0.47,,720.07,0.28,,421.93,0.33,,,510.8,0.37,,757.85,0.29,,523.68,0.38,,392.2,0.33
,,,912.12,0.57,,913.99,0.54,,859.12,0.41,,,511.82,0.47,,721.26,0.28,,422.63,0.33,,,511.65,0.37,,759.11,0.29,,524.57,0.38,,392.86,0.33
,,,913.62,0.57,,915.5,0.54,,860.53,0.41,,,512.67,0.47,,722.45,0.28,,423.34,0.33,,,512.51,0.37,,760.37,0.29,,525.45,0.38,,393.52,0.33
,,,915.12,0.57,,917.01,0.54,,861.94,0.41,,,513.52,0.48,,723.64,0.28,,424.05,0.33,,,513.37,0.37,,761.63,0.29,,526.33,0.38,,394.18,0.33
,,,916.62,0.57,,918.51,0.54,,863.35,0.41,,,514.37,0.48,,724.83,0.28,,424.75,0.33,,,514.22,0.37,,762.89,0.29,,527.22,0.39,,394.84,0.33
,,,918.12,0.57,,920.02,0.54,,864.76,0.41,,,515.22,0.48,,726.02,0.28,,425.46,0.33,,,515.08,0.38,,764.15,0.29,,528.1,0.39,,395.5,0.33
,,,919.62,0.57,,921.53,0.54,,866.17,0.41,,,516.07,0.48,,727.21,0.28,,426.17,0.33,,,515.93,0.38,,765.41,0.29,,528.98,0.39,,396.16,0.33
,,,921.12,0.57,,923.03,0.54,,867.58,0.41,,,516.92,0.48,,728.39,0.28,,426.88,0.33,,,516.79,0.38,,766.67,0.29,,529.87,0.39,,396.82,0.33
,,,922.62,0.57,,924.54,0.54,,868.99,0.41,,,517.77,0.48,,729.58,0.28,,427.58,0.33,,,517.64,0.38,,767.93,0.29,,530.75,0.39,,397.48,0.33
,,,924.2,0.57,,926.05,0.54,,870.4,0.41,,,518.62,0.48,,730.77,0.28,,428.29,0.33,,,518.5,0.38,,769.19,0.29,,531.63,0.39,,398.14,0.33
,,,925.73,0.57,,927.55,0.54,,871.81,0.41,,,519.47,0.48,,731.96,0.28,,429,0.33,,,519.35,0.38,,770.45,0.29,,532.51,0.39,,398.8,0.33
,,,927.23,0.57,,929.06,0.54,,873.22,0.41,,,520.32,0.48,,733.15,0.28,,429.71,0.33,,,520.21,0.38,,771.7,0.29,,533.4,0.39,,399.47,0.33
,,,928.73,0.57,,930.57,0.54,,874.64,0.41,,,521.17,0.48,,734.34,0.28,,430.41,0.33,,,521.06,0.38,,772.96,0.29,,534.28,0.39,,400.13,0.33
,,,930.23,0.57,,932.07,0.54,,876.05,0.41,,,522.02,0.48,,735.53,0.28,,431.12,0.33,,,521.92,0.38,,774.22,0.29,,535.16,0.39,,400.79,0.33
,,,931.73,0.57,,933.58,0.54,,877.46,0.42,,,522.87,0.48,,736.72,0.28,,431.83,0.33,,,522.77,0.38,,775.48,0.29,,536.05,0.39,,401.45,0.33
,,,933.23,0.57,,935.09,0.54,,878.87,0.42,,,523.72,0.48,,737.91,0.28,,432.54,0.33,,,523.63,0.38,,776.74,0.29,,536.93,0.39,,402.11,0.33
,,,934.73,0.57,,936.59,0.54,,880.28,0.42,,,524.57,0.48,,739.09,0.28,,433.24,0.33,,,524.49,0.38,,778,0.29,,537.81,0.39,,402.77,0.33
,,,936.23,0.57,,938.1,0.54,,881.69,0.42,,,525.42,0.48,,740.28,0.28,,433.95,0.33,,,525.34,0.38,,779.26,0.29,,538.7,0.39,,403.43,0.33
,,,937.73,0.57,,939.61,0.54,,883.11,0.42,,,526.27,0.48,,741.47,0.28,,434.66,0.33,,,526.2,0.38,,780.52,0.29,,539.58,0.39,,404.09,0.33
,,,939.23,0.57,,941.11,0.54,,884.52,0.42,,,527.12,0.48,,742.66,0.28,,435.37,0.33,,,527.05,0.38,,781.78,0.29,,540.46,0.39,,404.75,0.33
,,,940.73,0.57,,942.63,0.54,,885.93,0.42,,,527.97,0.48,,743.8,0.28,,436.07,0.33,,,527.91,0.38,,783.04,0.29,,541.35,0.39,,405.41,0.33
,,,942.23,0.57,,944.14,0.54,,887.34,0.42,,,528.82,0.48,,744.95,0.28,,436.78,0.33,,,528.76,0.38,,784.3,0.29,,542.23,0.39,,406.07,0.33
,,,943.73,0.57,,945.66,0.54,,888.76,0.42,,,529.68,0.48,,746.14,0.28,,437.49,0.33,,,529.62,0.38,,785.56,0.29,,543.11,0.39,,406.73,0.33
,,,945.23,0.57,,947.17,0.54,,890.17,0.42,,,530.53,0.48,,747.33,0.28,,438.19,0.33,,,530.47,0.38,,786.82,0.29,,543.99,0.39,,407.39,0.33
,,,946.73,0.57,,948.68,0.54,,891.58,0.42,,,531.38,0.48,,748.52,0.28,,438.9,0.33,,,531.33,0.38,,788.08,0.29,,544.88,0.39,,408.05,0.33
,,,948.23,0.57,,950.17,0.54,,893,0.42,,,532.23,0.48,,749.71,0.28,,439.61,0.33,,,532.19,0.38,,789.34,0.29,,545.76,0.39,,408.72,0.33
,,,949.73,0.57,,951.66,0.54,,894.41,0.42,,,533.08,0.48,,750.9,0.28,,440.32,0.33,,,533.04,0.38,,790.6,0.29,,546.64,0.39,,409.38,0.33
,,,951.23,0.57,,953.15,0.54,,895.82,0.42,,,533.93,0.48,,752.08,0.28,,441.02,0.33,,,533.9,0.38,,791.86,0.29,,547.53,0.39,,410.04,0.33
,,,952.73,0.57,,954.64,0.54,,897.23,0.42,,,534.78,0.48,,753.27,0.28,,441.73,0.33,,,534.75,0.38,,793.12,0.29,,548.41,0.39,,410.7,0.33
,,,954.23,0.58,,956.15,0.55,,898.65,0.42,,,535.63,0.48,,754.46,0.28,,442.44,0.33,,,535.61,0.38,,794.38,0.29,,549.29,0.39,,411.36,0.33
,,,955.73,0.58,,957.65,0.55,,900.06,0.42,,,536.48,0.48,,755.65,0.28,,443.14,0.33,,,536.46,0.38,,795.63,0.29,,550.18,0.39,,412.02,0.33
,,,957.23,0.58,,959.16,0.55,,901.47,0.42,,,537.33,0.48,,756.84,0.28,,443.85,0.33,,,537.32,0.38,,796.89,0.29,,551.06,0.39,,412.68,0.33
,,,958.73,0.58,,960.66,0.55,,902.89,0.42,,,538.18,0.48,,758.03,0.28,,444.56,0.33,,,538.18,0.38,,798.15,0.29,,551.94,0.39,,413.34,0.33
,,,960.23,0.58,,962.17,0.55,,904.3,0.42,,,539.03,0.48,,759.21,0.28,,445.27,0.33,,,539.03,0.38,,799.41,0.29,,552.83,0.39,,414,0.33
,,,961.73,0.58,,963.67,0.55,,905.71,0.42,,,539.88,0.48,,760.4,0.28,,445.97,0.33,,,539.89,0.38,,800.67,0.29,,553.71,0.39,,414.66,0.33
,,,963.23,0.58,,965.18,0.55,,907.12,0.42,,,540.73,0.48,,761.59,0.28,,446.68,0.33,,,540.74,0.38,,801.93,0.29,,554.59,0.39,,415.32,0.33
,,,964.73,0.58,,966.68,0.55,,908.54,0.42,,,541.58,0.48,,762.78,0.28,,447.39,0.33,,,541.6,0.38,,803.19,0.29,,555.47,0.39,,415.98,0.33
,,,966.23,0.58,,968.19,0.55,,909.95,0.42,,,542.43,0.48,,763.97,0.28,,448.09,0.33,,,542.45,0.38,,804.45,0.29,,556.36,0.39,,416.64,0.33
,,,967.73,0.58,,969.7,0.55,,911.36,0.42,,,543.28,0.48,,765.16,0.28,,448.8,0.33,,,543.31,0.38,,805.71,0.29,,557.24,0.39,,417.3,0.33
,,,969.23,0.58,,971.2,0.55,,912.78,0.42,,,544.12,0.48,,766.34,0.28,,449.51,0.33,,,544.17,0.38,,806.97,0.29,,558.12,0.39,,417.97,0.33
,,,970.73,0.58,,972.71,0.55,,914.19,0.42,,,544.97,0.48,,767.53,0.28,,450.21,0.33,,,545.02,0.38,,808.23,0.29,,559.01,0.39,,418.63,0.33
,,,972.23,0.58,,974.21,0.55,,915.6,0.42,,,545.82,0.48,,768.72,0.28,,450.92,0.33,,,545.88,0.38,,809.49,0.29,,559.89,0.39,,419.29,0.33
,,,973.73,0.58,,975.72,0.55,,917.01,0.42,,,546.67,0.48,,769.91,0.28,,451.63,0.33,,,546.73,0.38,,810.75,0.29,,560.77,0.39,,419.95,0.33
,,,975.23,0.58,,977.22,0.55,,918.43,0.42,,,547.52,0.48,,771.1,0.28,,452.34,0.33,,,547.59,0.38,,812.01,0.29,,561.66,0.39,,420.61,0.33
,,,976.73,0.58,,978.73,0.55,,919.84,0.42,,,548.37,0.49,,772.29,0.28,,453.04,0.33,,,548.44,0.38,,813.27,0.29,,562.54,0.39,,421.27,0.33
,,,978.23,0.58,,980.23,0.55,,921.25,0.42,,,549.22,0.49,,773.47,0.28,,453.75,0.33,,,549.3,0.38,,814.53,0.29,,563.42,0.39,,421.93,0.33
,,,979.73,0.58,,981.74,0.55,,922.67,0.42,,,550.07,0.49,,774.66,0.28,,454.46,0.33,,,550.16,0.38,,815.79,0.29,,564.31,0.39,,422.59,0.33
,,,981.23,0.58,,983.25,0.55,,924.08,0.42,,,550.91,0.49,,775.85,0.28,,455.16,0.33,,,551.01,0.38,,817.05,0.29,,565.19,0.4,,423.25,0.33
,,,982.73,0.58,,984.75,0.55,,925.49,0.42,,,551.76,0.49,,777.04,0.28,,455.87,0.33,,,551.87,0.38,,818.31,0.29,,566.07,0.4,,423.91,0.33
,,,984.23,0.58,,986.26,0.55,,926.9,0.42,,,552.61,0.49,,778.23,0.28,,456.58,0.33,,,552.72,0.38,,819.56,0.28,,566.95,0.4,,424.57,0.33
,,,985.73,0.58,,987.76,0.55,,928.32,0.42,,,553.46,0.49,,779.42,0.28,,457.29,0.33,,,553.58,0.38,,820.82,0.28,,567.84,0.4,,425.23,0.33
,,,987.23,0.58,,989.27,0.55,,929.73,0.42,,,554.31,0.49,,780.6,0.28,,457.99,0.33,,,554.43,0.38,,822.08,0.28,,568.72,0.4,,425.89,0.33
,,,988.73,0.58,,990.77,0.55,,931.14,0.42,,,555.16,0.49,,781.79,0.28,,458.7,0.33,,,555.29,0.38,,823.34,0.28,,569.6,0.4,,426.56,0.33
,,,990.23,0.58,,992.28,0.55,,932.56,0.42,,,556.01,0.49,,782.98,0.28,,459.41,0.33,,,556.15,0.38,,824.6,0.28,,570.49,0.4,,427.22,0.33
,,,991.73,0.58,,993.78,0.55,,933.97,0.42,,,556.85,0.49,,784.17,0.28,,460.11,0.33,,,557,0.38,,825.86,0.28,,571.37,0.4,,427.88,0.33
,,,993.24,0.58,,995.29,0.54,,935.38,0.42,,,557.7,0.49,,785.36,0.28,,460.82,0.33,,,557.86,0.38,,827.12,0.28,,572.25,0.4,,428.54,0.33
,,,994.74,0.58,,996.79,0.54,,936.79,0.42,,,558.55,0.49,,786.55,0.28,,461.53,0.33,,,558.71,0.38,,828.38,0.28,,573.14,0.4,,429.2,0.33
,,,996.24,0.58,,998.3,0.54,,938.21,0.42,,,559.4,0.49,,787.73,0.28,,462.24,0.33,,,559.57,0.38,,829.64,0.28,,574.02,0.4,,429.86,0.33
,,,997.74,0.58,,999.81,0.54,,939.62,0.42,,,560.25,0.49,,788.92,0.28,,462.94,0.33,,,560.42,0.38,,830.9,0.28,,574.91,0.4,,430.52,0.33
,,,999.24,0.58,,1001.31,0.54,,941.03,0.42,,,561.1,0.49,,790.11,0.28,,463.65,0.33,,,561.28,0.38,,832.16,0.28,,575.8,0.4,,431.18,0.33
,,,1000.74,0.59,,1002.82,0.54,,942.45,0.42,,,561.95,0.49,,791.3,0.28,,464.36,0.33,,,562.14,0.38,,833.42,0.28,,576.68,0.4,,431.84,0.33
,,,1002.24,0.59,,1004.32,0.54,,943.86,0.43,,,562.79,0.49,,792.49,0.28,,465.06,0.33,,,562.99,0.38,,834.68,0.28,,577.57,0.4,,432.5,0.33
,,,1003.74,0.59,,1005.83,0.54,,945.27,0.43,,,563.64,0.49,,793.68,0.28,,465.77,0.33,,,563.83,0.38,,835.94,0.28,,578.46,0.4,,433.16,0.33
,,,1005.24,0.59,,1007.33,0.54,,946.68,0.43,,,564.49,0.49,,794.86,0.28,,466.48,0.33,,,564.65,0.38,,837.2,0.28,,579.34,0.4,,433.82,0.33
,,,1006.74,0.59,,1008.84,0.54,,948.1,0.43,,,565.34,0.49,,796.05,0.28,,467.19,0.33,,,565.48,0.38,,838.46,0.28,,580.23,0.4,,434.49,0.33
,,,1008.24,0.59,,1010.35,0.54,,949.51,0.43,,,566.19,0.49,,797.24,0.28,,467.89,0.33,,,566.31,0.38,,839.72,0.28,,581.11,0.4,,435.15,0.33
,,,1009.74,0.59,,1011.85,0.54,,950.92,0.43,,,567.04,0.49,,798.43,0.28,,468.6,0.33,,,567.16,0.38,,840.98,0.28,,581.99,0.4,,435.81,0.33
,,,1011.24,0.59,,1013.36,0.54,,952.34,0.43,,,567.89,0.49,,799.62,0.28,,469.31,0.33,,,568.01,0.38,,842.24,0.28,,582.88,0.4,,436.47,0.33
,,,1012.74,0.59,,1014.86,0.54,,953.75,0.43,,,568.74,0.49,,800.81,0.28,,470.01,0.33,,,568.87,0.38,,843.49,0.28,,583.76,0.4,,437.13,0.33
,,,1014.24,0.59,,1016.37,0.54,,955.16,0.43,,,569.58,0.49,,801.99,0.28,,470.72,0.33,,,569.72,0.38,,844.75,0.28,,584.64,0.4,,437.79,0.33
,,,1015.74,0.59,,1017.88,0.54,,956.57,0.43,,,570.43,0.49,,803.18,0.28,,471.43,0.33,,,570.58,0.38,,846.01,0.28,,585.53,0.4,,438.45,0.33
,,,1017.24,0.59,,1019.38,0.54,,957.99,0.43,,,571.28,0.49,,804.37,0.28,,472.14,0.33,,,571.43,0.38,,847.27,0.28,,586.41,0.4,,439.11,0.33
,,,1018.74,0.59,,1020.89,0.54,,959.4,0.43,,,572.13,0.49,,805.56,0.28,,472.84,0.33,,,572.28,0.39,,848.53,0.28,,587.29,0.4,,439.77,0.33
,,,1020.24,0.59,,1022.39,0.54,,960.81,0.43,,,572.98,0.49,,806.75,0.28,,473.55,0.33,,,573.14,0.39,,849.79,0.28,,588.17,0.4,,440.43,0.33
,,,1021.74,0.59,,1023.9,0.54,,962.23,0.43,,,573.83,0.49,,807.94,0.28,,474.26,0.33,,,573.99,0.39,,851.05,0.28,,589.06,0.4,,441.09,0.33
,,,1023.24,0.59,,1025.41,0.54,,963.64,0.43,,,574.68,0.49,,809.12,0.28,,474.96,0.33,,,574.85,0.39,,852.31,0.28,,589.94,0.4,,441.75,0.33
,,,1024.74,0.59,,1026.91,0.54,,965.05,0.43,,,575.52,0.49,,810.31,0.28,,475.67,0.33,,,575.7,0.39,,853.57,0.28,,590.82,0.4,,442.42,0.33
,,,1026.24,0.59,,1028.42,0.54,,966.47,0.43,,,576.37,0.49,,811.5,0.28,,476.38,0.33,,,576.56,0.39,,854.83,0.28,,591.71,0.4,,443.08,0.33
,,,1027.74,0.59,,1029.92,0.54,,967.88,0.43,,,577.22,0.49,,812.69,0.28,,477.09,0.33,,,577.41,0.39,,856.09,0.28,,592.59,0.4,,443.74,0.33
,,,1029.24,0.59,,1031.43,0.54,,969.29,0.43,,,578.07,0.49,,813.88,0.28,,477.79,0.33,,,578.27,0.39,,857.35,0.28,,593.47,0.4,,444.4,0.33
,,,1030.75,0.59,,1032.94,0.54,,970.7,0.43,,,578.92,0.49,,815.07,0.28,,478.5,0.33,,,579.12,0.39,,858.61,0.28,,594.36,0.4,,445.06,0.33
,,,1032.25,0.59,,1034.44,0.54,,972.12,0.43,,,579.77,0.49,,816.25,0.28,,479.21,0.33,,,579.98,0.39,,859.87,0.28,,595.24,0.4,,445.72,0.33
,,,1033.75,0.59,,1035.95,0.54,,973.53,0.43,,,580.62,0.49,,817.44,0.28,,479.91,0.33,,,580.83,0.39,,861.13,0.28,,596.12,0.4,,446.38,0.33
,,,1035.25,0.59,,1037.45,0.54,,974.94,0.43,,,581.47,0.49,,818.63,0.28,,480.62,0.33,,,581.69,0.39,,862.39,0.28,,597,0.4,,447.04,0.33
,,,1036.75,0.59,,1038.96,0.54,,976.36,0.43,,,582.31,0.49,,819.82,0.28,,481.33,0.33,,,582.54,0.39,,863.65,0.28,,597.89,0.4,,447.7,0.33
,,,1038.25,0.59,,1040.47,0.54,,977.77,0.43,,,583.16,0.5,,821.01,0.28,,482.04,0.33,,,583.39,0.39,,864.91,0.28,,598.77,0.4,,448.36,0.33
,,,1039.75,0.59,,1041.97,0.54,,979.18,0.43,,,584.01,0.5,,822.19,0.28,,482.74,0.33,,,584.25,0.39,,866.16,0.28,,599.65,0.4,,449.02,0.33
,,,1041.25,0.59,,1043.48,0.54,,980.6,0.43,,,584.86,0.5,,823.38,0.28,,483.45,0.33,,,585.1,0.39,,867.42,0.28,,600.54,0.4,,449.68,0.33
,,,1042.75,0.59,,1044.98,0.54,,982.01,0.43,,,585.71,0.5,,824.57,0.28,,484.16,0.33,,,585.96,0.39,,868.68,0.28,,601.42,0.4,,450.35,0.33
,,,1044.25,0.59,,1046.49,0.54,,983.42,0.43,,,586.56,0.5,,825.76,0.28,,484.86,0.33,,,586.81,0.39,,869.94,0.28,,602.3,0.4,,451.01,0.33
,,,1045.75,0.59,,1048,0.54,,984.84,0.43,,,587.41,0.5,,826.94,0.28,,485.57,0.33,,,587.67,0.39,,871.2,0.28,,603.19,0.4,,451.67,0.33
,,,1047.25,0.6,,1049.5,0.54,,986.25,0.43,,,588.26,0.5,,828.13,0.28,,486.28,0.33,,,588.52,0.39,,872.46,0.28,,604.07,0.4,,452.33,0.33
,,,1048.75,0.6,,1051.01,0.54,,987.66,0.43,,,589.11,0.5,,829.32,0.28,,486.99,0.33,,,589.38,0.39,,873.72,0.28,,604.95,0.4,,452.99,0.33
,,,1050.25,0.6,,1052.52,0.54,,989.07,0.43,,,589.96,0.5,,830.51,0.28,,487.69,0.33,,,590.23,0.39,,874.98,0.28,,605.83,0.41,,453.65,0.33
,,,1051.75,0.6,,1054.02,0.54,,990.49,0.43,,,590.8,0.5,,831.7,0.28,,488.4,0.33,,,591.09,0.39,,876.24,0.28,,606.72,0.41,,454.31,0.33
,,,1053.25,0.6,,1055.53,0.54,,991.9,0.43,,,591.65,0.5,,832.88,0.28,,489.11,0.33,,,591.94,0.39,,877.5,0.28,,607.6,0.41,,454.97,0.33
,,,1054.75,0.6,,1057.03,0.54,,993.31,0.43,,,592.5,0.5,,834.07,0.28,,489.81,0.33,,,592.79,0.39,,878.76,0.28,,608.48,0.41,,455.63,0.33
,,,1056.25,0.6,,1058.54,0.54,,994.73,0.43,,,593.35,0.5,,835.26,0.28,,490.52,0.33,,,593.65,0.39,,880.02,0.28,,609.37,0.41,,456.29,0.33
,,,1057.75,0.6,,1060.05,0.54,,996.14,0.43,,,594.2,0.5,,836.45,0.28,,491.23,0.33,,,594.5,0.39,,881.28,0.28,,610.25,0.41,,456.95,0.34
,,,1059.25,0.6,,1061.55,0.54,,997.55,0.43,,,595.05,0.5,,837.63,0.28,,491.94,0.33,,,595.36,0.39,,882.54,0.28,,611.13,0.41,,457.61,0.34
,,,1060.75,0.6,,1063.06,0.54,,998.97,0.43,,,595.9,0.5,,838.82,0.28,,492.64,0.33,,,596.21,0.39,,883.8,0.28,,612.02,0.41,,458.28,0.34
,,,1062.25,0.6,,1064.56,0.54,,1000.38,0.43,,,596.75,0.5,,840.01,0.28,,493.35,0.33,,,597.07,0.39,,885.06,0.27,,612.9,0.41,,458.94,0.34
,,,1063.75,0.6,,1066.07,0.54,,1001.8,0.43,,,597.6,0.5,,841.2,0.28,,494.06,0.33,,,597.92,0.39,,886.32,0.27,,613.78,0.41,,459.6,0.34
,,,1065.25,0.6,,1067.58,0.54,,1003.21,0.43,,,598.45,0.5,,842.38,0.28,,494.76,0.33,,,598.78,0.39,,887.58,0.27,,614.66,0.41,,460.26,0.34
,,,1066.75,0.6,,1069.08,0.54,,1004.63,0.43,,,599.3,0.5,,843.57,0.28,,495.47,0.33,,,599.63,0.39,,888.84,0.27,,615.55,0.41,,460.92,0.34
,,,1068.26,0.6,,1070.59,0.54,,1006.04,0.43,,,600.15,0.5,,844.76,0.28,,496.18,0.33,,,600.49,0.39,,890.09,0.27,,616.43,0.41,,461.58,0.34
,,,1069.76,0.6,,1072.09,0.54,,1007.45,0.43,,,601,0.5,,845.95,0.28,,496.89,0.33,,,601.34,0.39,,891.35,0.27,,617.31,0.41,,462.24,0.34
,,,1071.26,0.6,,1073.6,0.54,,1008.87,0.43,,,601.84,0.5,,847.14,0.28,,497.59,0.33,,,602.2,0.39,,892.61,0.27,,618.2,0.41,,462.9,0.34
,,,1072.76,0.6,,1075.11,0.54,,1010.28,0.43,,,602.69,0.5,,848.32,0.28,,498.3,0.33,,,603.05,0.39,,893.87,0.27,,619.08,0.41,,463.56,0.34
,,,1074.26,0.6,,1076.61,0.54,,1011.7,0.43,,,603.54,0.5,,849.51,0.28,,499.01,0.33,,,603.9,0.39,,895.13,0.27,,619.96,0.41,,464.22,0.34
,,,1075.76,0.6,,1078.12,0.54,,1013.11,0.43,,,604.39,0.5,,850.7,0.28,,499.71,0.33,,,604.76,0.39,,896.39,0.27,,620.85,0.41,,464.88,0.34
,,,1077.26,0.6,,1079.62,0.54,,1014.52,0.43,,,605.24,0.5,,851.89,0.28,,500.42,0.33,,,605.61,0.39,,897.65,0.27,,621.73,0.41,,465.54,0.34
,,,1078.76,0.6,,1081.13,0.54,,1015.94,0.43,,,606.09,0.5,,853.07,0.28,,501.13,0.33,,,606.47,0.39,,898.91,0.27,,622.61,0.41,,466.21,0.34
,,,1080.26,0.6,,1082.64,0.54,,1017.35,0.43,,,606.93,0.5,,854.26,0.28,,501.84,0.33,,,607.32,0.39,,900.17,0.27,,623.49,0.41,,466.87,0.34
,,,1081.76,0.6,,1084.14,0.54,,1018.77,0.43,,,607.78,0.5,,855.46,0.28,,502.54,0.33,,,608.18,0.39,,901.43,0.27,,624.38,0.41,,467.53,0.34
,,,1083.26,0.6,,1085.65,0.54,,1020.18,0.44,,,608.63,0.5,,856.67,0.28,,503.25,0.33,,,609.03,0.39,,902.69,0.27,,625.26,0.41,,468.19,0.34
,,,1084.76,0.6,,1087.15,0.54,,1021.6,0.44,,,609.47,0.5,,857.87,0.28,,503.96,0.33,,,609.89,0.39,,903.95,0.27,,626.14,0.41,,468.85,0.34
,,,1086.26,0.6,,1088.66,0.54,,1023.01,0.44,,,610.32,0.5,,859.07,0.28,,504.66,0.33,,,610.74,0.39,,905.2,0.27,,627.03,0.41,,469.51,0.34
,,,1087.76,0.6,,1090.17,0.53,,1024.42,0.44,,,611.17,0.5,,860.28,0.28,,505.37,0.33,,,611.6,0.39,,906.46,0.27,,627.91,0.41,,470.17,0.34
,,,1089.26,0.6,,1091.67,0.53,,1025.84,0.44,,,612.01,0.5,,861.48,0.28,,506.08,0.33,,,612.45,0.4,,907.72,0.27,,628.79,0.41,,470.83,0.34
,,,1090.76,0.6,,1093.18,0.53,,1027.25,0.44,,,612.86,0.5,,862.68,0.28,,506.79,0.33,,,613.31,0.4,,908.98,0.27,,629.68,0.41,,471.49,0.34
,,,1092.26,0.6,,1094.68,0.53,,1028.67,0.44,,,613.71,0.5,,863.87,0.28,,507.49,0.33,,,614.17,0.4,,910.23,0.27,,630.56,0.41,,472.15,0.34
,,,1093.76,0.6,,1096.19,0.53,,1030.08,0.44,,,614.61,0.5,,865.06,0.28,,508.2,0.33,,,615.02,0.4,,911.49,0.27,,631.44,0.41,,472.81,0.34
,,,1095.26,0.6,,1097.7,0.53,,1031.49,0.44,,,615.57,0.5,,866.25,0.28,,508.91,0.33,,,615.88,0.4,,912.75,0.27,,632.32,0.41,,473.47,0.34
,,,1096.76,0.6,,1099.2,0.53,,1032.91,0.44,,,616.42,0.5,,867.43,0.28,,509.61,0.33,,,616.73,0.4,,914.01,0.27,,633.21,0.41,,474.14,0.34
,,,1098.26,0.6,,1100.71,0.53,,1034.32,0.44,,,617.27,0.5,,868.62,0.28,,510.32,0.33,,,617.59,0.4,,915.26,0.27,,634.09,0.41,,474.8,0.34
,,,1099.75,0.6,,1102.21,0.53,,1035.74,0.44,,,618.12,0.51,,869.81,0.28,,511.03,0.33,,,618.44,0.4,,916.52,0.27,,634.97,0.41,,475.46,0.34
,,,1101.25,0.6,,1103.72,0.53,,1037.15,0.44,,,618.97,0.51,,871,0.28,,511.74,0.33,,,619.3,0.4,,917.78,0.27,,635.86,0.41,,476.12,0.34
,,,1102.75,0.6,,1105.23,0.53,,1038.56,0.44,,,619.82,0.51,,872.19,0.28,,512.44,0.33,,,620.15,0.4,,919.03,0.27,,636.74,0.41,,476.78,0.34
,,,1104.25,0.6,,1106.73,0.53,,1039.98,0.44,,,620.67,0.51,,873.38,0.28,,513.15,0.33,,,621.01,0.4,,920.29,0.27,,637.62,0.41,,477.44,0.34
,,,1105.74,0.6,,1108.24,0.53,,1041.39,0.44,,,621.52,0.51,,874.56,0.28,,513.86,0.33,,,621.86,0.4,,921.55,0.27,,638.51,0.41,,478.1,0.34
,,,1107.24,0.6,,1109.74,0.53,,1042.81,0.44,,,622.37,0.51,,875.75,0.28,,514.56,0.33,,,622.72,0.4,,922.81,0.27,,639.39,0.42,,478.76,0.34
,,,1108.74,0.6,,1111.25,0.53,,1044.22,0.44,,,623.22,0.51,,876.94,0.28,,515.27,0.33,,,623.58,0.4,,924.06,0.27,,640.27,0.42,,479.42,0.34
,,,1110.24,0.6,,1112.76,0.53,,1045.64,0.44,,,624.07,0.51,,878.13,0.28,,515.98,0.33,,,624.43,0.4,,925.32,0.27,,641.15,0.42,,480.08,0.34
,,,1111.73,0.6,,1114.26,0.53,,1047.05,0.44,,,624.92,0.51,,879.32,0.28,,516.69,0.33,,,625.29,0.4,,926.58,0.26,,642.04,0.42,,480.74,0.34
,,,1113.23,0.6,,1115.77,0.53,,1048.46,0.44,,,625.77,0.51,,880.51,0.28,,517.39,0.33,,,626.14,0.4,,927.84,0.26,,642.92,0.42,,481.4,0.34
,,,1114.73,0.6,,1117.27,0.53,,1049.88,0.44,,,626.62,0.51,,881.69,0.28,,518.1,0.33,,,627,0.4,,929.09,0.26,,643.8,0.42,,482.07,0.34
,,,1116.23,0.61,,1118.78,0.53,,1051.29,0.44,,,627.47,0.51,,882.88,0.28,,518.81,0.33,,,627.85,0.4,,930.37,0.26,,644.69,0.42,,482.73,0.34
,,,1117.73,0.61,,1120.29,0.53,,1052.71,0.44,,,628.32,0.51,,884.07,0.28,,519.51,0.33,,,628.71,0.4,,931.64,0.26,,645.57,0.42,,483.39,0.34
,,,1119.23,0.61,,1121.79,0.53,,1054.12,0.44,,,629.17,0.51,,885.26,0.28,,520.22,0.33,,,629.56,0.4,,932.92,0.26,,646.45,0.42,,484.05,0.34
,,,1120.73,0.61,,1123.3,0.53,,1055.53,0.44,,,630.02,0.51,,886.45,0.28,,520.93,0.33,,,630.42,0.4,,934.2,0.26,,647.34,0.42,,484.71,0.34
,,,1122.23,0.61,,1124.81,0.53,,1056.95,0.44,,,630.87,0.51,,887.64,0.28,,521.64,0.33,,,631.27,0.4,,935.48,0.26,,648.22,0.42,,485.37,0.34
,,,1123.74,0.61,,1126.31,0.53,,1058.36,0.44,,,631.72,0.51,,888.83,0.28,,522.34,0.33,,,632.13,0.4,,936.74,0.26,,649.1,0.42,,486.03,0.34
,,,1125.24,0.61,,1127.82,0.53,,1059.78,0.44,,,632.57,0.51,,890.01,0.28,,523.05,0.33,,,632.98,0.4,,938,0.26,,649.98,0.42,,486.69,0.34
,,,1126.74,0.61,,1129.33,0.53,,1061.19,0.44,,,633.42,0.51,,891.2,0.28,,523.76,0.33,,,633.84,0.4,,939.26,0.26,,650.87,0.42,,487.35,0.34
,,,1128.24,0.61,,1130.83,0.52,,1062.61,0.44,,,634.27,0.51,,892.39,0.28,,524.46,0.33,,,634.7,0.4,,940.52,0.26,,651.75,0.42,,488.01,0.34
,,,1129.74,0.61,,1132.34,0.52,,1064.02,0.44,,,635.12,0.51,,893.58,0.28,,525.17,0.33,,,635.55,0.4,,941.78,0.26,,652.63,0.42,,488.67,0.34
,,,1131.24,0.61,,1133.85,0.52,,1065.43,0.44,,,635.97,0.51,,894.77,0.28,,525.88,0.33,,,636.41,0.4,,943.04,0.26,,653.52,0.42,,489.33,0.34
,,,1132.74,0.61,,1135.35,0.52,,1066.85,0.44,,,636.82,0.51,,895.96,0.28,,526.59,0.33,,,637.26,0.4,,944.3,0.26,,654.4,0.42,,490,0.34
,,,1134.24,0.61,,1136.86,0.52,,1068.26,0.44,,,637.67,0.51,,897.14,0.28,,527.29,0.33,,,638.12,0.4,,945.55,0.26,,655.28,0.42,,490.66,0.34
,,,1135.74,0.61,,1138.37,0.52,,1069.67,0.44,,,638.52,0.51,,898.33,0.28,,528,0.33,,,638.97,0.4,,946.81,0.26,,656.17,0.42,,491.32,0.34
,,,1137.24,0.61,,1139.87,0.52,,1071.09,0.44,,,639.37,0.51,,899.52,0.28,,528.71,0.33,,,639.83,0.4,,948.07,0.26,,657.05,0.42,,491.98,0.34
,,,1138.74,0.61,,1141.38,0.52,,1072.5,0.44,,,640.22,0.51,,900.71,0.28,,529.41,0.33,,,640.69,0.4,,949.33,0.26,,657.93,0.42,,492.64,0.34
,,,1140.25,0.61,,1142.89,0.52,,1073.91,0.44,,,641.06,0.51,,901.9,0.28,,530.12,0.33,,,641.55,0.4,,950.59,0.26,,658.81,0.42,,493.3,0.34
,,,1141.75,0.61,,1144.39,0.52,,1075.33,0.44,,,641.91,0.51,,903.09,0.28,,530.83,0.33,,,642.41,0.4,,951.85,0.26,,659.7,0.42,,493.96,0.34
,,,1143.25,0.61,,1145.9,0.52,,1076.74,0.44,,,642.76,0.51,,904.27,0.28,,531.54,0.33,,,643.28,0.4,,953.11,0.26,,660.58,0.42,,494.62,0.34
,,,1144.75,0.61,,1147.41,0.52,,1078.15,0.44,,,643.61,0.51,,905.46,0.28,,532.24,0.33,,,644.14,0.4,,954.37,0.26,,661.46,0.42,,495.28,0.34
,,,1146.25,0.61,,1148.91,0.52,,1079.57,0.44,,,644.46,0.51,,906.65,0.28,,532.95,0.33,,,645,0.4,,955.63,0.26,,662.34,0.42,,495.94,0.34
,,,1147.75,0.61,,1150.42,0.52,,1080.98,0.44,,,645.31,0.51,,907.84,0.28,,533.66,0.33,,,645.86,0.4,,956.89,0.26,,663.23,0.42,,496.6,0.34
,,,1149.25,0.61,,1151.93,0.52,,1082.39,0.44,,,646.16,0.51,,909.03,0.28,,534.36,0.33,,,646.72,0.4,,958.15,0.26,,664.11,0.42,,497.26,0.34
,,,1150.75,0.61,,1153.43,0.52,,1083.8,0.44,,,647.01,0.51,,910.22,0.28,,535.07,0.33,,,647.57,0.4,,959.41,0.26,,664.99,0.42,,497.93,0.34
,,,1152.25,0.61,,1154.94,0.52,,1085.22,0.44,,,647.86,0.51,,911.4,0.28,,535.78,0.33,,,648.43,0.4,,960.67,0.26,,665.87,0.42,,498.59,0.34
,,,1153.75,0.61,,1156.45,0.52,,1086.63,0.44,,,648.71,0.51,,912.59,0.28,,536.49,0.33,,,649.28,0.4,,961.92,0.26,,666.75,0.42,,499.25,0.34
,,,1155.25,0.61,,1157.95,0.52,,1088.04,0.44,,,649.56,0.51,,913.78,0.28,,537.19,0.33,,,650.14,0.4,,963.18,0.26,,667.64,0.42,,499.91,0.34
,,,1156.75,0.61,,1159.46,0.52,,1089.46,0.44,,,650.41,0.51,,914.97,0.28,,537.9,0.33,,,650.99,0.4,,964.44,0.26,,668.52,0.42,,500.57,0.34
,,,1158.26,0.61,,1160.97,0.52,,1090.87,0.44,,,651.26,0.51,,916.16,0.28,,538.61,0.34,,,651.85,0.4,,965.7,0.26,,669.4,0.42,,501.23,0.34
,,,1159.76,0.61,,1162.47,0.52,,1092.28,0.44,,,652.11,0.51,,917.35,0.28,,539.31,0.34,,,652.7,0.4,,966.96,0.26,,670.28,0.42,,501.89,0.34
,,,1161.26,0.61,,1163.98,0.51,,1093.7,0.44,,,652.96,0.51,,918.53,0.28,,540.02,0.34,,,653.56,0.41,,968.22,0.25,,671.17,0.43,,502.55,0.34
,,,1162.76,0.61,,1165.49,0.51,,1095.11,0.44,,,653.81,0.51,,919.72,0.28,,540.73,0.34,,,654.41,0.41,,969.48,0.25,,672.05,0.43,,503.21,0.34
,,,1164.26,0.61,,1166.99,0.51,,1096.52,0.44,,,654.66,0.52,,920.91,0.28,,541.44,0.34,,,655.27,0.41,,970.74,0.25,,672.93,0.43,,503.87,0.34
,,,1165.76,0.61,,1168.5,0.51,,1097.93,0.44,,,655.51,0.52,,922.1,0.28,,542.14,0.34,,,656.12,0.41,,972,0.25,,673.81,0.43,,504.53,0.34
,,,1167.26,0.61,,1170.01,0.51,,1099.35,0.44,,,656.36,0.52,,923.29,0.28,,542.85,0.34,,,656.98,0.41,,973.26,0.25,,674.7,0.43,,505.19,0.34
,,,1168.76,0.61,,1171.51,0.51,,1100.76,0.44,,,657.21,0.52,,924.48,0.28,,543.56,0.34,,,657.83,0.41,,974.52,0.25,,675.58,0.43,,505.86,0.34
,,,1170.26,0.61,,1173.02,0.51,,1102.17,0.44,,,658.06,0.52,,925.66,0.28,,544.26,0.34,,,658.69,0.41,,975.78,0.25,,676.46,0.43,,506.52,0.34
,,,1171.76,0.61,,1174.53,0.51,,1103.59,0.44,,,658.91,0.52,,926.85,0.28,,544.97,0.34,,,659.54,0.41,,977.04,0.25,,677.34,0.43,,507.18,0.34
,,,1173.26,0.62,,1176.03,0.51,,1105,0.44,,,659.76,0.52,,928.04,0.28,,545.68,0.34,,,660.4,0.41,,978.29,0.25,,678.23,0.43,,507.84,0.34
,,,1174.76,0.62,,1177.54,0.51,,1106.41,0.44,,,660.61,0.52,,929.23,0.28,,546.39,0.34,,,661.25,0.41,,979.55,0.25,,679.11,0.43,,508.5,0.34
,,,1176.26,0.62,,1179.05,0.51,,1107.83,0.44,,,661.46,0.52,,930.42,0.28,,547.09,0.34,,,662.11,0.41,,980.81,0.25,,679.99,0.43,,509.16,0.34
,,,1177.76,0.62,,1180.55,0.51,,1109.24,0.44,,,662.31,0.52,,931.61,0.28,,547.8,0.34,,,662.96,0.41,,982.07,0.25,,680.87,0.43,,509.82,0.34
,,,1179.26,0.62,,1182.06,0.51,,1110.65,0.44,,,663.16,0.52,,932.8,0.28,,548.5,0.34,,,663.82,0.41,,983.33,0.25,,681.75,0.43,,510.48,0.34
,,,1180.76,0.62,,1183.57,0.51,,1112.06,0.44,,,664.01,0.52,,933.98,0.28,,549.21,0.34,,,664.67,0.41,,984.59,0.25,,682.64,0.43,,511.14,0.34
,,,1182.26,0.62,,1185.07,0.51,,1113.48,0.44,,,664.86,0.52,,935.17,0.28,,549.91,0.34,,,665.53,0.41,,985.85,0.25,,683.52,0.43,,511.8,0.34
,,,1183.76,0.62,,1186.58,0.51,,1114.89,0.44,,,665.71,0.52,,936.36,0.28,,550.62,0.34,,,666.38,0.41,,987.11,0.25,,684.4,0.43,,512.46,0.34
,,,1185.26,0.62,,1188.09,0.51,,1116.3,0.44,,,666.56,0.52,,937.55,0.28,,551.33,0.34,,,667.24,0.41,,988.37,0.25,,685.28,0.43,,513.12,0.34
,,,1186.76,0.62,,1189.59,0.51,,1117.72,0.44,,,667.41,0.52,,938.74,0.28,,552.03,0.34,,,668.09,0.41,,989.63,0.25,,686.17,0.43,,513.79,0.34
,,,1188.26,0.62,,1191.1,0.51,,1119.13,0.44,,,668.26,0.52,,939.93,0.28,,552.74,0.34,,,668.95,0.41,,990.89,0.25,,687.05,0.43,,514.45,0.34
,,,1189.76,0.62,,1192.61,0.51,,1120.54,0.44,,,669.11,0.52,,941.11,0.28,,553.44,0.34,,,669.8,0.41,,992.15,0.25,,687.93,0.43,,515.11,0.34
,,,1191.26,0.62,,1194.11,0.51,,1121.96,0.44,,,669.95,0.52,,942.3,0.28,,554.15,0.34,,,670.66,0.41,,993.41,0.25,,688.81,0.43,,515.77,0.34
,,,1192.76,0.62,,1195.62,0.51,,1123.37,0.44,,,670.8,0.52,,943.49,0.28,,554.86,0.34,,,671.51,0.41,,994.67,0.24,,689.7,0.43,,516.43,0.34
,,,1194.26,0.62,,1197.13,0.51,,1124.74,0.44,,,671.65,0.52,,944.68,0.28,,555.56,0.34,,,672.37,0.41,,995.93,0.24,,690.58,0.43,,517.09,0.34
,,,1195.76,0.62,,1198.63,0.51,,1126.08,0.44,,,672.5,0.52,,945.87,0.28,,556.27,0.34,,,673.22,0.41,,997.19,0.24,,691.46,0.43,,517.75,0.34
,,,1197.26,0.62,,1200.14,0.5,,1127.49,0.44,,,673.35,0.52,,947.06,0.28,,556.97,0.34,,,674.08,0.41,,998.44,0.24,,692.34,0.43,,518.41,0.34
,,,1198.76,0.62,,1201.65,0.5,,1128.9,0.44,,,674.2,0.52,,948.24,0.28,,557.68,0.34,,,674.93,0.41,,999.7,0.24,,693.23,0.43,,519.07,0.34
,,,1200.27,0.62,,1203.15,0.5,,1130.32,0.44,,,675.05,0.52,,949.43,0.28,,558.38,0.34,,,675.79,0.41,,1000.96,0.24,,694.11,0.43,,519.73,0.34
,,,1201.77,0.62,,1204.66,0.5,,1131.73,0.44,,,675.9,0.52,,950.62,0.28,,559.09,0.34,,,676.65,0.41,,1002.22,0.24,,694.99,0.43,,520.39,0.34
,,,1203.27,0.62,,1206.17,0.5,,1133.14,0.44,,,676.75,0.52,,951.81,0.28,,559.8,0.34,,,677.5,0.41,,1003.48,0.24,,695.87,0.43,,521.05,0.34
,,,1204.78,0.62,,1207.67,0.5,,1134.55,0.44,,,677.6,0.52,,953,0.28,,560.5,0.34,,,678.36,0.41,,1004.74,0.24,,696.76,0.43,,521.72,0.34
,,,1206.28,0.62,,1209.18,0.5,,1135.97,0.44,,,678.45,0.52,,954.19,0.28,,561.21,0.34,,,679.21,0.41,,1006,0.24,,697.64,0.43,,522.38,0.34
,,,1207.79,0.62,,1210.69,0.5,,1137.38,0.44,,,679.3,0.52,,955.37,0.28,,561.91,0.34,,,680.07,0.41,,1007.26,0.24,,698.52,0.43,,523.04,0.34
,,,1209.29,0.62,,1212.2,0.5,,1138.79,0.44,,,680.15,0.52,,956.56,0.28,,562.62,0.34,,,680.92,0.41,,1008.52,0.24,,699.4,0.43,,523.7,0.34
,,,1210.79,0.62,,1213.71,0.5,,1140.21,0.44,,,681,0.52,,957.75,0.28,,563.32,0.34,,,681.78,0.41,,1009.78,0.24,,700.28,0.43,,524.36,0.34
,,,1212.3,0.62,,1215.21,0.5,,1141.62,0.44,,,681.85,0.52,,958.94,0.28,,564.03,0.34,,,682.63,0.41,,1011.04,0.24,,701.17,0.43,,525.02,0.34
,,,1213.8,0.62,,1216.72,0.5,,1143.03,0.44,,,682.7,0.52,,960.13,0.28,,564.74,0.34,,,683.49,0.41,,1012.3,0.24,,702.05,0.43,,525.68,0.34
,,,1215.31,0.62,,1218.23,0.5,,1144.44,0.44,,,683.55,0.52,,961.32,0.28,,565.44,0.34,,,684.34,0.41,,1013.56,0.24,,702.93,0.43,,526.34,0.34
,,,1216.81,0.62,,1219.74,0.5,,1145.86,0.44,,,684.4,0.52,,962.5,0.28,,566.15,0.34,,,685.2,0.41,,1014.82,0.24,,703.81,0.43,,527,0.34
,,,1218.31,0.62,,1221.25,0.5,,1147.27,0.44,,,685.25,0.52,,963.69,0.28,,566.85,0.34,,,686.05,0.41,,1016.08,0.24,,704.7,0.43,,527.66,0.34
,,,1219.82,0.62,,1222.75,0.5,,1148.68,0.44,,,686.1,0.52,,964.88,0.28,,567.56,0.34,,,686.91,0.41,,1017.34,0.24,,705.58,0.43,,528.32,0.34
,,,1221.32,0.62,,1224.26,0.5,,1150.1,0.44,,,686.95,0.52,,966.07,0.28,,568.27,0.34,,,687.76,0.41,,1018.6,0.24,,706.46,0.43,,528.98,0.34
,,,1222.83,0.62,,1225.77,0.5,,1151.51,0.44,,,687.8,0.52,,967.26,0.28,,568.97,0.34,,,688.62,0.41,,1019.86,0.23,,707.34,0.43,,529.65,0.34
,,,1224.33,0.62,,1227.28,0.49,,1152.92,0.44,,,688.65,0.52,,968.45,0.28,,569.68,0.34,,,689.47,0.41,,1021.12,0.23,,708.23,0.43,,530.31,0.34
,,,1225.83,0.62,,1228.79,0.49,,1154.33,0.44,,,689.5,0.52,,969.64,0.28,,570.38,0.34,,,690.33,0.41,,1022.37,0.23,,709.11,0.43,,530.97,0.34
,,,1227.34,0.62,,1230.3,0.49,,1155.75,0.44,,,690.35,0.52,,970.83,0.28,,571.09,0.34,,,691.18,0.41,,1023.63,0.23,,709.99,0.43,,531.63,0.34
,,,1228.84,0.62,,1231.8,0.49,,1157.16,0.44,,,691.2,0.52,,972.02,0.28,,571.79,0.34,,,692.04,0.41,,1024.89,0.23,,710.87,0.43,,532.29,0.34
,,,1230.34,0.62,,1233.31,0.49,,1158.57,0.44,,,692.05,0.53,,973.21,0.28,,572.5,0.34,,,692.89,0.41,,1026.15,0.23,,711.76,0.43,,532.95,0.34
,,,1231.84,0.62,,1234.82,0.49,,1159.99,0.44,,,692.9,0.53,,974.4,0.28,,573.21,0.34,,,693.75,0.42,,1027.41,0.23,,712.64,0.43,,533.61,0.34
,,,1233.34,0.62,,1236.33,0.49,,1161.4,0.44,,,693.75,0.53,,975.59,0.28,,573.91,0.34,,,694.6,0.42,,1028.67,0.23,,713.52,0.43,,534.27,0.34
,,,1234.85,0.62,,1237.84,0.49,,1162.81,0.44,,,694.6,0.53,,976.78,0.28,,574.62,0.34,,,695.46,0.42,,1029.93,0.23,,714.4,0.43,,534.93,0.34
,,,1236.35,0.62,,1239.34,0.49,,1164.22,0.44,,,695.45,0.53,,977.97,0.28,,575.32,0.34,,,696.31,0.42,,1031.19,0.23,,715.29,0.43,,535.59,0.34
,,,1237.85,0.62,,1240.84,0.49,,1165.64,0.44,,,696.3,0.53,,979.16,0.28,,576.03,0.34,,,697.17,0.42,,1032.45,0.23,,716.17,0.43,,536.25,0.34
,,,1239.35,0.62,,1242.33,0.49,,1167.05,0.44,,,697.15,0.53,,980.35,0.28,,576.74,0.34,,,698.02,0.42,,1033.71,0.23,,717.05,0.43,,536.91,0.34
,,,1240.85,0.62,,1243.82,0.49,,1168.46,0.44,,,698,0.53,,981.54,0.28,,577.44,0.34,,,698.88,0.42,,1034.97,0.23,,717.94,0.43,,537.58,0.34
,,,1242.35,0.62,,1245.33,0.49,,1169.88,0.44,,,698.84,0.53,,982.73,0.28,,578.15,0.34,,,699.73,0.42,,1036.23,0.23,,718.82,0.44,,538.24,0.34
,,,1243.85,0.62,,1246.84,0.49,,1171.29,0.44,,,699.69,0.53,,983.92,0.28,,578.85,0.34,,,700.59,0.42,,1037.49,0.23,,719.7,0.44,,538.9,0.34
,,,1245.36,0.62,,1248.34,0.49,,1172.7,0.44,,,700.54,0.53,,985.11,0.28,,579.56,0.34,,,701.44,0.42,,1038.75,0.23,,720.58,0.44,,539.56,0.34
,,,1246.86,0.62,,1249.85,0.49,,1174.11,0.44,,,701.39,0.53,,986.3,0.28,,580.26,0.34,,,702.3,0.42,,1040.01,0.23,,721.47,0.44,,540.22,0.34
,,,1248.36,0.62,,1251.36,0.49,,1175.53,0.44,,,702.24,0.53,,987.49,0.28,,580.97,0.34,,,703.15,0.42,,1041.27,0.23,,722.35,0.44,,540.88,0.34
,,,1249.86,0.62,,1252.87,0.49,,1176.94,0.44,,,703.09,0.53,,988.68,0.28,,581.68,0.34,,,704.01,0.42,,1042.53,0.23,,723.23,0.44,,541.54,0.34
,,,1251.36,0.62,,1254.37,0.49,,1178.35,0.44,,,703.94,0.53,,989.87,0.28,,582.38,0.34,,,704.86,0.42,,1043.79,0.22,,724.12,0.44,,542.2,0.34
,,,1252.86,0.62,,1255.88,0.48,,1179.77,0.44,,,704.79,0.53,,991.06,0.28,,583.09,0.34,,,705.72,0.42,,1045.05,0.22,,725,0.44,,542.86,0.34
,,,1254.36,0.62,,1257.39,0.48,,1181.18,0.44,,,705.64,0.53,,992.25,0.28,,583.79,0.34,,,706.57,0.42,,1046.3,0.22,,725.88,0.44,,543.52,0.34
,,,1255.87,0.62,,1258.89,0.48,,1182.59,0.44,,,706.49,0.53,,993.44,0.28,,584.5,0.34,,,707.43,0.42,,1047.56,0.22,,726.77,0.44,,544.18,0.34
,,,1257.37,0.62,,1260.4,0.48,,1184,0.44,,,707.34,0.53,,994.63,0.28,,585.21,0.34,,,708.28,0.42,,1048.82,0.22,,727.65,0.44,,544.85,0.34
,,,1258.87,0.62,,1261.91,0.48,,1185.42,0.44,,,708.19,0.53,,995.82,0.28,,585.91,0.34,,,709.14,0.42,,1050.08,0.22,,728.53,0.44,,545.51,0.34
,,,1260.37,0.62,,1263.42,0.48,,1186.83,0.44,,,709.04,0.53,,997.01,0.28,,586.62,0.34,,,709.99,0.42,,1051.34,0.22,,729.42,0.44,,546.17,0.34
,,,1261.87,0.62,,1264.92,0.48,,1188.24,0.44,,,709.89,0.53,,998.2,0.28,,587.32,0.34,,,710.85,0.42,,1052.6,0.22,,730.3,0.44,,546.83,0.34
,,,1263.37,0.62,,1266.43,0.48,,1189.66,0.44,,,710.74,0.53,,999.39,0.28,,588.03,0.34,,,711.7,0.42,,1053.86,0.22,,731.18,0.44,,547.49,0.34
,,,1264.88,0.62,,1267.94,0.48,,1191.07,0.44,,,711.59,0.53,,1000.58,0.28,,588.74,0.34,,,712.56,0.42,,1055.12,0.22,,732.06,0.44,,548.15,0.34
,,,1266.38,0.62,,1269.44,0.48,,1192.48,0.44,,,712.44,0.53,,1001.77,0.28,,589.44,0.34,,,713.41,0.42,,1056.38,0.22,,732.95,0.44,,548.81,0.34
,,,1267.88,0.62,,1270.95,0.48,,1193.89,0.44,,,713.29,0.53,,1002.96,0.28,,590.15,0.34,,,714.27,0.42,,1057.64,0.22,,733.83,0.44,,549.47,0.34
,,,1269.38,0.62,,1272.46,0.48,,1195.31,0.44,,,714.14,0.53,,1004.15,0.28,,590.86,0.34,,,715.12,0.42,,1058.9,0.22,,734.71,0.44,,550.14,0.34
,,,1270.88,0.62,,1273.97,0.48,,1196.72,0.44,,,714.99,0.53,,1005.34,0.28,,591.56,0.34,,,715.98,0.42,,1060.16,0.22,,735.6,0.44,,550.8,0.34
,,,1272.38,0.62,,1275.47,0.48,,1198.13,0.44,,,715.84,0.53,,1006.53,0.28,,592.27,0.34,,,716.83,0.42,,1061.42,0.22,,736.48,0.44,,551.46,0.34
,,,1273.88,0.62,,1276.98,0.48,,1199.55,0.44,,,716.69,0.53,,1007.72,0.28,,592.98,0.34,,,717.69,0.42,,1062.68,0.22,,737.36,0.44,,552.12,0.34
,,,1275.39,0.62,,1278.49,0.48,,1200.96,0.44,,,717.54,0.53,,1008.91,0.28,,593.68,0.34,,,718.54,0.42,,1063.94,0.22,,738.25,0.44,,552.78,0.34
,,,1276.89,0.63,,1279.99,0.48,,1202.37,0.44,,,718.39,0.53,,1010.1,0.28,,594.39,0.34,,,719.4,0.42,,1065.2,0.22,,739.13,0.44,,553.44,0.34
,,,1278.39,0.63,,1281.5,0.48,,1203.78,0.44,,,719.24,0.53,,1011.29,0.28,,595.09,0.34,,,720.25,0.42,,1066.46,0.21,,740.01,0.44,,554.1,0.34
,,,1279.89,0.63,,1283.01,0.47,,1205.2,0.44,,,720.09,0.53,,1012.48,0.28,,595.8,0.34,,,721.11,0.42,,1067.72,0.21,,740.89,0.44,,554.76,0.34
,,,1281.39,0.63,,1284.52,0.47,,1206.61,0.44,,,720.94,0.53,,1013.67,0.28,,596.51,0.34,,,721.96,0.42,,1068.98,0.21,,741.78,0.44,,555.43,0.34
,,,1282.89,0.63,,1286.02,0.47,,1208.02,0.44,,,721.79,0.53,,1014.86,0.28,,597.21,0.34,,,722.82,0.42,,1070.23,0.21,,742.66,0.44,,556.09,0.34
,,,1284.39,0.63,,1287.53,0.47,,1209.44,0.44,,,722.64,0.53,,1016.05,0.28,,597.92,0.34,,,723.67,0.42,,1071.49,0.21,,743.54,0.44,,556.75,0.34
,,,1285.9,0.63,,1289.04,0.47,,1210.85,0.44,,,723.49,0.53,,1017.24,0.28,,598.63,0.34,,,724.53,0.42,,1072.75,0.21,,744.43,0.44,,557.41,0.34
,,,1287.4,0.63,,1290.54,0.47,,1212.26,0.44,,,724.34,0.53,,1018.43,0.28,,599.33,0.34,,,725.38,0.42,,1074.01,0.21,,745.31,0.44,,558.07,0.34
,,,1288.9,0.63,,1292.05,0.47,,1213.68,0.44,,,725.19,0.53,,1019.62,0.28,,600.04,0.34,,,726.24,0.42,,1075.27,0.21,,746.19,0.44,,558.73,0.34
,,,1290.4,0.63,,1293.56,0.47,,1215.09,0.44,,,726.04,0.53,,1020.81,0.28,,600.74,0.34,,,727.09,0.42,,1076.53,0.21,,747.08,0.44,,559.39,0.34
,,,1291.9,0.63,,1295.06,0.47,,1216.5,0.44,,,726.89,0.53,,1021.99,0.28,,601.45,0.34,,,727.95,0.42,,1077.79,0.21,,747.96,0.44,,560.05,0.34
,,,1293.4,0.63,,1296.57,0.47,,1217.92,0.44,,,727.74,0.53,,1023.18,0.28,,602.16,0.34,,,728.8,0.42,,1079.05,0.21,,748.84,0.44,,560.72,0.34
,,,1294.9,0.63,,1298.07,0.47,,1219.33,0.44,,,728.59,0.53,,1024.37,0.28,,602.86,0.34,,,729.66,0.42,,1080.31,0.21,,749.73,0.44,,561.38,0.34
,,,1296.4,0.63,,1299.58,0.47,,1220.74,0.44,,,729.44,0.53,,1025.56,0.28,,603.57,0.34,,,730.51,0.42,,1081.57,0.21,,750.61,0.44,,562.04,0.34
,,,1297.9,0.63,,1301.09,0.47,,1222.16,0.44,,,730.29,0.53,,1026.75,0.28,,604.28,0.34,,,731.37,0.42,,1082.83,0.21,,751.49,0.44,,562.7,0.34
,,,1299.4,0.63,,1302.59,0.47,,1223.57,0.44,,,731.14,0.53,,1027.94,0.28,,604.98,0.34,,,732.22,0.42,,1084.09,0.21,,752.37,0.44,,563.36,0.34
,,,1300.9,0.63,,1304.1,0.47,,1224.98,0.44,,,731.99,0.54,,1029.13,0.28,,605.69,0.34,,,733.08,0.42,,1085.35,0.21,,753.26,0.44,,564.02,0.34
,,,1302.41,0.63,,1305.61,0.47,,1226.4,0.44,,,732.84,0.54,,1030.32,0.28,,606.39,0.34,,,733.93,0.42,,1086.61,0.21,,754.14,0.44,,564.68,0.34
,,,1303.91,0.63,,1307.11,0.46,,1227.81,0.44,,,733.68,0.54,,1031.51,0.28,,607.1,0.34,,,734.79,0.42,,1087.87,0.21,,755.02,0.44,,565.34,0.34
,,,1305.41,0.63,,1308.62,0.46,,1229.22,0.44,,,734.53,0.54,,1032.69,0.28,,607.81,0.34,,,735.64,0.42,,1089.13,0.21,,755.91,0.44,,566,0.34
,,,1306.91,0.63,,1310.12,0.46,,1230.64,0.44,,,735.38,0.54,,1033.88,0.28,,608.51,0.34,,,736.5,0.42,,1090.39,0.2,,756.79,0.44,,566.67,0.33
,,,1308.41,0.63,,1311.63,0.46,,1232.05,0.44,,,736.23,0.54,,1035.07,0.28,,609.22,0.34,,,737.35,0.42,,1091.65,0.2,,757.67,0.44,,567.33,0.33
,,,1309.91,0.63,,1313.14,0.46,,1233.46,0.44,,,737.08,0.54,,1036.26,0.28,,609.93,0.34,,,738.21,0.42,,1092.91,0.2,,758.56,0.44,,567.99,0.33
,,,1311.41,0.63,,1314.64,0.46,,1234.88,0.44,,,737.93,0.54,,1037.45,0.28,,610.63,0.34,,,739.06,0.42,,1094.17,0.2,,759.44,0.44,,568.65,0.33
,,,1312.91,0.63,,1316.15,0.46,,1236.29,0.44,,,738.78,0.54,,1038.64,0.28,,611.34,0.34,,,739.92,0.42,,1095.43,0.2,,760.32,0.44,,569.31,0.33
,,,1314.41,0.63,,1317.65,0.46,,1237.7,0.44,,,739.63,0.54,,1039.83,0.28,,612.04,0.34,,,740.77,0.42,,1096.69,0.2,,761.21,0.44,,569.97,0.33
,,,1315.91,0.63,,1319.16,0.46,,1239.12,0.44,,,740.48,0.54,,1041.02,0.28,,612.75,0.34,,,741.63,0.42,,1097.95,0.2,,762.09,0.44,,570.63,0.33
,,,1317.41,0.63,,1320.67,0.46,,1240.53,0.44,,,741.33,0.54,,1042.21,0.27,,613.46,0.34,,,742.48,0.42,,1099.21,0.2,,762.97,0.44,,571.29,0.33
,,,1318.92,0.63,,1322.17,0.46,,1241.94,0.44,,,742.18,0.54,,1043.39,0.27,,614.16,0.34,,,743.34,0.42,,1100.47,0.2,,763.85,0.44,,571.96,0.33
,,,1320.42,0.63,,1323.68,0.46,,1243.36,0.44,,,743.03,0.54,,1044.58,0.27,,614.87,0.34,,,744.19,0.42,,1101.73,0.2,,764.74,0.44,,572.62,0.33
,,,1321.92,0.63,,1325.19,0.46,,1244.77,0.44,,,743.88,0.54,,1045.77,0.27,,615.58,0.34,,,745.05,0.42,,1102.99,0.2,,765.62,0.44,,573.28,0.33
,,,1323.42,0.63,,1326.69,0.46,,1246.19,0.44,,,744.73,0.54,,1046.96,0.27,,616.29,0.34,,,745.9,0.42,,1104.25,0.2,,766.5,0.44,,573.94,0.33
,,,1324.92,0.63,,1328.2,0.46,,1247.6,0.44,,,745.58,0.54,,1048.15,0.27,,616.99,0.34,,,746.76,0.42,,1105.51,0.2,,767.39,0.44,,574.6,0.33
,,,1326.42,0.63,,1329.7,0.46,,1249.01,0.44,,,746.43,0.54,,1049.34,0.27,,617.7,0.34,,,747.61,0.42,,1106.77,0.2,,768.27,0.44,,575.26,0.33
,,,1327.92,0.63,,1331.21,0.45,,1250.43,0.44,,,747.28,0.54,,1050.53,0.27,,618.41,0.34,,,748.47,0.42,,1108.03,0.2,,769.15,0.44,,575.92,0.33
,,,1329.42,0.63,,1332.72,0.45,,1251.84,0.44,,,748.13,0.54,,1051.72,0.27,,619.11,0.34,,,749.32,0.42,,1109.28,0.2,,770.04,0.44,,576.58,0.33
,,,1330.92,0.63,,1334.22,0.45,,1253.25,0.44,,,748.98,0.54,,1052.91,0.27,,619.82,0.34,,,750.18,0.42,,1110.54,0.2,,770.92,0.45,,577.25,0.33
,,,1332.42,0.63,,1335.73,0.45,,1254.67,0.44,,,749.83,0.54,,1054.1,0.27,,620.53,0.34,,,751.03,0.42,,1111.8,0.2,,771.8,0.45,,577.91,0.33
,,,1333.92,0.63,,1337.24,0.45,,1256.08,0.44,,,750.68,0.54,,1055.28,0.27,,621.23,0.34,,,751.89,0.42,,1113.06,0.2,,772.69,0.45,,578.57,0.33
,,,1335.43,0.63,,1338.74,0.45,,1257.5,0.44,,,751.53,0.54,,1056.47,0.27,,621.94,0.34,,,752.74,0.42,,1114.32,0.2,,773.57,0.45,,579.23,0.33
,,,1336.93,0.63,,1340.25,0.45,,1258.91,0.44,,,752.38,0.54,,1057.66,0.27,,622.65,0.34,,,753.6,0.42,,1115.58,0.19,,774.45,0.45,,579.89,0.33
,,,1338.43,0.63,,1341.75,0.45,,1260.33,0.44,,,753.23,0.54,,1058.85,0.27,,623.35,0.34,,,754.45,0.42,,1116.84,0.19,,775.33,0.45,,580.55,0.33
,,,1339.93,0.63,,1343.26,0.45,,1261.74,0.44,,,754.08,0.54,,1060.04,0.27,,624.06,0.34,,,755.31,0.42,,1118.1,0.19,,776.22,0.45,,581.21,0.33
,,,1341.43,0.63,,1344.77,0.45,,1263.16,0.44,,,754.93,0.54,,1061.23,0.27,,624.77,0.34,,,756.16,0.42,,1119.36,0.19,,777.1,0.45,,581.87,0.33
,,,1342.93,0.63,,1346.27,0.45,,1264.57,0.44,,,755.78,0.54,,1062.42,0.27,,625.48,0.34,,,757.02,0.42,,1120.62,0.19,,777.98,0.45,,582.53,0.33
